Repository: artorg-unibe-ch/CartilageIndentationAnalysis

# Cartilage Indentation Analysis

A small **Python package** to process spherical **micro-indentation** measurements
of articular cartilage (Bioindenter `.TXT` files) and extract mechanical
parameters. The pipeline performs baseline-drift correction, contact-point
detection, **Hertz** elastic fitting of monotonic (mono) indentation, and
**1-term Prony** viscoelastic fitting of stress-relaxation curves. Native is compared individually with Crosslinked, Degraded, and
Degraded_after_crosslinked. Degraded and Crosslinked are also each compared with
Degraded_after_crosslinked, with an additional four-treatment overlay per test type, and every fit
parameter is saved with its curve metadata. The notebook supports either Excel
metadata or metadata parsed directly from filenames in one or multiple folders.

---

## Repository Structure

```
CartilageIndentationAnalysis/
├── config.py                     # user settings: paths + analysis parameters (edit this)
├── cartilage_indentation/        # the package
│   ├── io_utils.py               # read raw Bioindenter .TXT files
│   ├── dataset.py                # Excel/filename metadata, source tracking, groups and comparisons
│   ├── preprocessing.py          # contact detection, zeroing, mono baseline-drift correction
│   ├── hertz.py                  # Hertz model + fitting (moving-regression / 50%-max contact point)
│   ├── prony.py                  # 1-term Prony model + stress-relaxation fitting

# `data/` — inputs for the pipeline

## Notebook input from filenames

The notebook also supports raw files whose names contain the metadata:

```text
Measurement_3_Sample_A_native_mono_1.TXT
Measurement_3_Sample_B_degraded_after_crosslinking_stress_relaxation_41.TXT
```

The default workflow is `INPUT_MODE = "filenames"` for **both single-folder and
multi-folder analysis**. Excel is an optional reference/backup input mode.
Configure one or more folders in `FILENAME_SOURCES` in the first notebook block:

```python
from pathlib import Path

FILENAME_SOURCES = [
    {"path": Path("/Users/xkk/Desktop/ExprimentResultsRawDataIndentation /20261029_3"),
     "batch": "20261029", "label": "M3", "recursive": False},
    {"path": Path("/Users/xkk/Desktop/ExprimentResultsRawDataIndentation /20261022_26/20261022"),
     "batch": "20261022", "label": "M1", "recursive": True},
    {"path": Path("/Users/xkk/Desktop/ExprimentResultsRawDataIndentation /20261022_26/20261026/20261026/raw"),
     "batch": "20261026", "label": "M2", "recursive": False},
]
```

Keep just one entry for a single folder, or add further entries for future data.
`batch` records the date (not encoded in the filenames). `label` identifies the
source and must be unique, using letters/numbers/underscores/hyphens. Set
`recursive=True` to scan subfolders. `.mit` files are ignored; every selected
`.TXT` must match the pattern. No raw-data copying or input Excel is required.

The existing datasets use `Measurement_1_Sample_A` for 20261022 and
`Measurement_2_Sample_A` for 20261026. The M2 input above deliberately selects the
canonical files used by its original metadata, rather than recursively including
the other export copies in the enclosing folders. Select each experiment once.

The parser keeps `sample_name` (for example `Measurement_3_Sample_A`),
`measurement`, `specimen`, original `status`, and `curve_number`, and derives
`treatment`, `test_type`, and `Group`. `degraded_after_crosslinking` maps to the
existing treatment `Degraded_after_crosslinked`. Single-source groups distinguish
specimen, treatment and test type. With multiple sources, the source label is
also included in `Group` to keep identically named specimens separate in per-group
plots. Treatment comparisons still pool matching treatments/test types across
sources; these overlays are not statistical tests or biological pairing.

Each row retains `source_label`, `source_root`, `source_file_name` (relative to
its own folder), and `source_path` (absolute). The loader selects a common raw-data
root automatically and expresses `file_name` relative to it, so existing loading,
exclusion, preprocessing and fitting cells work with all selected folders.
Identical basenames in different folders are supported. Selecting the same physical
file twice through overlapping roots or symlinks raises an error. Separate copies
of the same data are not automatically deduplicated by content.

Plot legends use specimen codes, for example `Native #5 (M3SA)` where `M3SA`
means `Measurement_3_Sample_A`; `M3SB` means sample B from measurement 3.
Incomplete-curve and contact-bound flags remain visible. Batch dates are kept
in the metadata. Excel inputs can supply `sample_name` or use the same filename
pattern; older inputs without specimen information retain their batch labels.

`sample_id` is a unique sequential analysis ID, separate from the original curve
number, which may repeat. IDs are assigned in deterministic order, but can shift

File: data/raw/20260609 Crosslinking# 36.TXT (part 1 of 2)
Indentation

 + Advanced

+ Advanced
   Acquisition rate :	10.0 [Hz]
   Linear loading
   Max load :	1000.00 	µN
   Loading rate :	500.00 	µN/min
   Unloading rate :	500.00 	µN/min
   Pause :	30.0 s

+ TTX - UNHT Bio S/N: 1000136751 settings
   Fn contact : 25 µN
   Approach distance : 20 µm
   Approach speed : 100 µm/min
   Retract speed : 200 µm/min
   Retract time : 5 sec
   Dz sensor in large range
   Load in fine range
   FnRef in fine range
   FnRef contactload :500.000 µN
   Stiffness threshold : 1 µN/µm

   X Position :10204.70 µm
   Y Position :40263.90 µm
   Z Position :8762.40 µm

Date :6/9/2026
Time :1:31:40 PM

Analysis n # 1

   Method :	Hertz

 + Parameters

  Load Fit [10%,98%]

 + Main results

   EHz=	938.79 	kPa

 + Hypothesis


 + Additional results

   ErHz=	1031.64 kPa
   h offset=	5.98 µm
   R2=	0.99

Analysis n # 2

   Method :	Oliver & Pharr

 + Parameters

  Unload Fit [40%,98%]

 + Main results

   HIT=	26.74 	kPa
   EIT=	756.54 	kPa
   E*=	831.37 	kPa

 + Hypothesis

   !!! Indenter not calibrated !!!
   Poisson's ratio(nu)=	0.30 

 + Additional results

   HVIT=	0.0027258 	 Vickers
   CIT 0.001/120/30=	0.55 	%
   nIT=	82.97 %
   Fmax=	1005.48 	µN
   hmax=	16.15 	µm
   S=	181.9084 	µN/µm
   F/S²=	0.0304 	µm²/µN
   hc=	12.12 	µm
   hr=	10.62 	µm
   hp=	5.63 	µm
   m=	1.9036 
   Epsilon=	0.73 
   R2=	1.000
   Ap=	37602.17 	µm²
   Welast=	3431.13 pJ
   Wplast=	704.01 pJ
   Wtotal=	4135.14 pJ
   Er=	831.36 	kPa

Measured values
Time (s)	Pd (µm)	Fn (µN)	FnRef (µN)	SegmentID

0	0	0	5.1112	0
0.1	0.1948	0.0203	5.1169	0
0.2	0.3879	0.1487	5.1174	0
0.3	0.5793	0.3138	5.1064	0
0.4	0.7689	0.4124	5.1086	0
0.5	0.9567	0.5104	5.1249	0
0.6	1.1432	0.7204	5.1287	0
0.7	1.329	0.9855	5.1224	0
0.8	1.5137	1.2414	5.1269	0
0.9	1.6971	1.4858	5.12	1
1	1.8793	1.7922	5.1095	1
1.1	2.0605	2.1848	5.1113	1
1.2	2.2414	2.7022	5.1115	1
1.3	2.4141	3.1889	5.1138	1
1.4	2.5322	3.3778	5.1259	1
1.5	2.5894	3.5545	5.1207	1
1.6	2.633	3.69	5.1265	1
1.7	2.6751	3.8501	5.1229	1
1.8	2.7175	3.9687	5.1069	1
1.9	2.7607	4.1287	5.0992	1
2	2.8051	4.4078	5.1227	1
2.1	2.8514	4.653	5.1233	1
2.2	2.9	4.8121	5.1162	1
2.3	2.9506	5.1478	5.123	1
2.4	3.0028	5.4939	5.1174	1
2.5	3.0573	5.7268	5.1206	1
2.6	3.1143	6.2016	5.1319	1
2.7	3.1727	6.634	5.118	1
2.8	3.2327	7.1091	5.1136	1
2.9	3.295	7.5466	5.1243	1
3	3.3592	7.9116	5.1299	1
3.1	3.4252	8.6017	5.1309	1
3.2	3.4921	9.1843	5.132	1
3.3	3.5603	9.8091	5.1394	1
3.4	3.6297	10.5791	5.1353	1
3.5	3.6999	11.254	5.1243	1
3.6	3.7705	12.051	5.1326	1
3.7	3.8414	12.9238	5.1171	1
3.8	3.912	13.8655	5.1014	1
3.9	3.9828	14.7649	5.1068	1
4	4.0535	15.6593	5.127	1
4.1	4.1234	16.7459	5.1433	1
4.2	4.1923	17.7582	5.1362	1
4.3	4.2604	18.7007	5.1187	1
4.4	4.3277	19.8662	5.1078	1
4.5	4.3935	20.9909	5.1008	1
4.6	4.4579	22.142	5.1039	1
4.7	4.5213	23.1212	5.1005	1
4.8	4.5834	24.248	5.1193	1
4.9	4.6441	25.2934	5.1366	1
5	4.7036	26.332	5.1277	1
5.1	4.7618	27.4528	5.1184	1
5.2	4.8186	28.5226	5.1319	1
5.3	4.874	29.6065	5.1276	1
5.4	4.928	30.7381	5.14	1
5.5	4.9804	31.831	5.1467	1
5.6	5.0315	32.7985	5.1363	1
5.7	5.0821	33.8229	5.1342	1
5.8	5.1313	34.8456	5.1526	1
5.9	5.1794	35.9517	5.1558	1
6	5.2262	36.9381	5.1496	1
6.1	5.2719	37.9489	5.1376	1
6.2	5.3168	38.9848	5.1375	1
6.3	5.3605	40.0222	5.1277	1
6.4	5.4033	40.9514	5.1149	1
6.5	5.4449	41.908	5.1178	1
6.6	5.486	42.8095	5.1288	1
6.7	5.5268	43.7516	5.1233	1
6.8	5.567	44.6604	5.1217	1
6.9	5.6066	45.5715	5.1254	1
7	5.6454	46.5287	5.1257	1
7.1	5.6835	47.4286	5.1105	1
7.2	5.7216	48.3112	5.121	1
7.3	5.7592	49.2271	5.1461	1
7.4	5.7956	50.1655	5.148	1
7.5	5.8315	51.0881	5.1468	1
7.6	5.8674	51.9246	5.1382	1
7.7	5.903	52.8955	5.1343	1
7.8	5.938	53.8332	5.1431	1
7.9	5.9722	54.7328	5.1558	1
8	6.0062	55.6105	5.1526	1
8.1	6.0397	56.5313	5.1569	1
8.2	6.0727	57.4214	5.1581	1
8.3	6.1052	58.3675	5.1345	1
8.4	6.1373	59.2581	5.1352	1
8.5	6.1691	60.1584	5.1523	1
8.6	6.2003	61.0766	5.1533	1
8.7	6.2309	61.9243	5.1518	1
8.8	6.2618	62.7752	5.1416	1
8.9	6.2922	63.6544	5.1274	1
9	6.3225	64.4796	5.1224	1
9.1	6.3526	65.3984	5.1106	1
9.2	6.3823	66.1743	5.1033	1
9.3	6.4122	67.0696	5.1047	1
9.4	6.4418	67.979	5.1001	1
9.5	6.4711	68.8334	5.0975	1
9.6	6.4999	69.7493	5.1128	1
9.7	6.5285	70.5097	5.1221	1
9.8	6.557	71.4588	5.1127	1
9.9	6.5851	72.3231	5.1185	1
10	6.6128	73.2166	5.1256	1
10.1	6.6403	74.1537	5.1241	1
10.2	6.6677	74.9094	5.1281	1
10.3	6.6948	75.8829	5.1277	1
10.4	6.7214	76.6687	5.1263	1
10.5	6.7484	77.4145	5.1276	1
10.6	6.7755	78.3052	5.1295	1
10.7	6.8028	79.1769	5.1279	1
10.8	6.8294	80.0675	5.1069	1
10.9	6.8556	80.8491	5.0999	1
11	6.882	81.6843	5.1101	1
11.1	6.9081	82.6492	5.1226	1
11.2	6.9338	83.479	5.1174	1
11.3	6.9596	84.3605	5.1019	1
11.4	6.9852	85.2367	5.1096	1
11.5	7.0103	86.1183	5.1108	1
11.6	7.0355	86.9654	5.1058	1
11.7	7.0605	87.8831	5.1061	1
11.8	7.085	88.7084	5.1149	1
11.9	7.1095	89.6177	5.1132	1
12	7.1335	90.477	5.1082	1
12.1	7.1573	91.2858	5.1178	1
12.2	7.1812	92.1609	5.1198	1
12.3	7.2049	93.0043	5.1319	1
12.4	7.2284	93.87	5.1352	1
12.5	7.2521	94.6847	5.1353	1
12.6	7.2758	95.5311	5.1301	1
12.7	7.2994	96.3707	5.1165	1
12.8	7.3227	97.2468	5.1139	1
12.9	7.3456	98.1181	5.1188	1
13	7.3682	99.0171	5.1189	1
13.1	7.3909	99.8469	5.1134	1
13.2	7.4136	100.6814	5.0999	1
13.3	7.436	101.5209	5.0911	1
13.4	7.4586	102.2987	5.1109	1
13.5	7.4813	103.1618	5.109	1
13.6	7.5035	104.0562	5.0866	1
13.7	7.5258	104.8933	5.0881	1
13.8	7.5481	105.7653	5.0911	1
13.9	7.5701	106.6277	5.0899	1
14	7.5915	107.6095	5.0935	1
14.1	7.6128	108.3501	5.1017	1
14.2	7.6352	108.8815	5.1128	1
14.3	7.6579	109.784	5.1122	1
14.4	7.6799	110.7404	5.1112	1
14.5	7.7014	111.6583	5.1052	1
14.6	7.7232	112.4279	5.1142	1
14.7	7.7452	113.1601	5.1328	1
14.8	7.7672	114.0293	5.1297	1
14.9	7.7889	114.9258	5.1203	1
15	7.8103	115.8267	5.1079	1
15.1	7.8317	116.7085	5.0983	1
15.2	7.8528	117.5312	5.1085	1
15.3	7.8739	118.4323	5.122	1
15.4	7.8945	119.3327	5.1204	1
15.5	7.915	120.1973	5.1022	1
15.6	7.9353	121.1344	5.1116	1
15.7	7.9547	122.0979	5.1205	1
15.8	7.9737	122.957	5.122	1
15.9	7.9927	123.7866	5.1307	1
16	8.012	124.6101	5.1303	1
16.1	8.031	125.5443	5.1173	1
16.2	8.0498	126.3369	5.1076	1
16.3	8.0687	127.1003	5.0988	1
16.4	8.0874	127.9369	5.1094	1
16.5	8.106	128.9014	5.1174	1
16.6	8.1244	129.7252	5.1068	1
16.7	8.1425	130.7443	5.1132	1
16.8	8.1599	131.6022	5.1138	1
16.9	8.1768	132.487	5.1209	1
17	8.1935	133.3556	5.1108	1
17.1	8.2106	134.1203	5.0971	1
17.2	8.2279	134.8985	5.1035	1
17.3	8.245	135.7688	5.1143	1
17.4	8.2619	136.5812	5.1211	1
17.5	8.2791	137.3961	5.1156	1
17.6	8.2966	138.1638	5.1185	1
17.7	8.3142	138.9127	5.1304	1
17.8	8.332	139.8736	5.1374	1
17.9	8.3495	140.5764	5.1312	1
18	8.3673	141.4206	5.1339	1
18.1	8.3853	142.149	5.1248	1
18.2	8.4031	143.0429	5.1301	1
18.3	8.4209	143.9113	5.1477	1
18.4	8.4385	144.7396	5.1269	1
18.5	8.4563	145.4923	5.1025	1
18.6	8.4743	146.3376	5.1111	1
18.7	8.4923	147.2316	5.1229	1
18.8	8.5103	147.9936	5.1073	1
18.9	8.5281	148.9316	5.1054	1
19	8.5462	149.6578	5.1141	1
19.1	8.5641	150.526	5.1244	1
19.2	8.5819	151.4962	5.1175	1
19.3	8.5992	152.3001	5.1023	1
19.4	8.6166	153.1177	5.1101	1
19.5	8.6338	154.0412	5.112	1
19.6	8.6506	154.9797	5.1005	1
19.7	8.6672	155.8282	5.0976	1
19.8	8.6837	156.5901	5.0877	1
19.9	8.7004	157.4953	5.0827	1
20	8.7165	158.4412	5.0861	1
20.1	8.7322	159.292	5.0861	1
20.2	8.748	160.0946	5.1005	1
20.3	8.7639	160.8938	5.1147	1
20.4	8.7794	161.7282	5.1028	1
20.5	8.7947	162.6175	5.105	1
20.6	8.8101	163.395	5.1248	1
20.7	8.826	164.2616	5.1355	1
20.8	8.8414	165.1669	5.1385	1
20.9	8.8567	166.0475	5.1313	1
21	8.872	166.8754	5.1262	1
21.1	8.8873	167.691	5.1215	1
21.2	8.9025	168.5656	5.1268	1
21.3	8.9173	169.398	5.1348	1
21.4	8.9322	170.2702	5.1307	1
21.5	8.9471	171.1332	5.1061	1
21.6	8.9614	172.0837	5.0922	1
21.7	8.9756	172.9281	5.0992	1
21.8	8.9898	173.6987	5.1057	1
21.9	9.0049	174.2436	5.0999	1
22	9.0208	174.8989	5.0963	1
22.1	9.0372	175.7069	5.1048	1
22.2	9.0539	176.5417	5.1123	1
22.3	9.0707	177.3947	5.1122	1
22.4	9.0872	178.2029	5.116	1
22.5	9.1037	179.0731	5.114	1
22.6	9.1199	179.8537	5.1152	1
22.7	9.1363	180.6979	5.1162	1
22.8	9.153	181.5563	5.1172	1
22.9	9.1695	182.4186	5.1099	1
23	9.1857	183.3209	5.107	1
23.1	9.2018	184.1469	5.1046	1
23.2	9.2179	184.9388	5.0955	1
23.3	9.2343	185.7276	5.0989	1
23.4	9.2506	186.6817	5.0993	1
23.5	9.2665	187.5712	5.0905	1
23.6	9.2822	188.4658	5.085	1
23.7	9.2979	189.2618	5.0976	1
23.8	9.3135	190.0471	5.1096	1
23.9	9.3293	190.8825	5.1068	1
24	9.3448	191.7304	5.1068	1
24.1	9.3603	192.5659	5.0952	1
24.2	9.3759	193.4489	5.0965	1
24.3	9.3914	194.3417	5.0996	1
24.4	9.4065	195.1843	5.0939	1
24.5	9.4215	196.0137	5.0931	1
24.6	9.4365	196.8502	5.11	1
24.7	9.4509	197.8534	5.1019	1
24.8	9.4653	198.622	5.0985	1
24.9	9.4801	199.4174	5.0973	1
25	9.4947	200.3161	5.0888	1
25.1	9.509	201.1896	5.0919	1
25.2	9.5232	202.0797	5.099	1
25.3	9.537	202.8795	5.0937	1
25.4	9.551	203.7267	5.0809	1
25.5	9.5649	204.5745	5.0816	1
25.6	9.5787	205.4236	5.0921	1
25.7	9.5926	206.2587	5.0942	1
25.8	9.6064	207.1331	5.0798	1
25.9	9.6198	207.9826	5.079	1
26	9.6332	208.8174	5.0844	1
26.1	9.6468	209.5431	5.0902	1
26.2	9.6604	210.4496	5.0912	1
26.3	9.6738	211.2884	5.0958	1
26.4	9.6874	212.0711	5.0996	1
26.5	9.7009	213.0545	5.0972	1
26.6	9.7142	213.886	5.1071	1
26.7	9.7273	214.7337	5.0937	1
26.8	9.7403	215.5413	5.0755	1
26.9	9.7532	216.4515	5.084	1
27	9.7657	217.368	5.0921	1
27.1	9.7777	218.2089	5.0916	1
27.2	9.7897	219.1095	5.0992	1
27.3	9.8014	220.0052	5.1026	1
27.4	9.8129	220.8239	5.1093	1
27.5	9.8245	221.6336	5.1178	1
27.6	9.8359	222.5115	5.1205	1
27.7	9.8474	223.3766	5.1114	1
27.8	9.8585	224.2071	5.1136	1
27.9	9.8699	225.0296	5.1064	1
28	9.8811	225.7764	5.0971	1
28.1	9.8924	226.7052	5.0939	1
28.2	9.9037	227.5872	5.0984	1
28.3	9.9145	228.5142	5.0976	1
28.4	9.9249	229.3366	5.0813	1
28.5	9.9351	230.2283	5.0818	1
28.6	9.9452	231.0734	5.0949	1
28.7	9.9551	231.8952	5.0896	1
28.8	9.9651	232.7868	5.0987	1
28.9	9.975	233.6372	5.1034	1
29	9.9847	234.5461	5.0964	1
29.1	9.9942	235.3302	5.099	1
29.2	10.0035	236.2386	5.1087	1
29.3	10.0128	237.0869	5.1031	1
29.4	10.022	237.9399	5.0956	1
29.5	10.0312	238.742	5.0901	1
29.6	10.0401	239.5927	5.1062	1
29.7	10.0489	240.4721	5.1156	1
29.8	10.0576	241.3034	5.1014	1
29.9	10.0664	242.1011	5.1068	1
30	10.0754	242.9474	5.1045	1
30.1	10.084	243.7794	5.0921	1
30.2	10.0927	244.6192	5.0852	1
30.3	10.1014	245.4967	5.0838	1
30.4	10.11	246.3053	5.0999	1
30.5	10.1186	247.0668	5.0969	1
30.6	10.1273	247.9572	5.0888	1
30.7	10.1359	248.7724	5.0959	1
30.8	10.1443	249.642	5.0966	1
30.9	10.1529	250.4104	5.0993	1
31	10.1617	251.2062	5.0948	1
31.1	10.1705	252.0601	5.091	1
31.2	10.1792	252.8773	5.0756	1
31.3	10.188	253.6314	5.0734	1
31.4	10.1974	254.3622	5.0809	1
31.5	10.2071	255.168	5.0724	1
31.6	10.217	255.9811	5.0859	1
31.7	10.2271	256.718	5.0916	1
31.8	10.237	257.5822	5.0867	1
31.9	10.2471	258.3849	5.0787	1
32	10.2573	259.167	5.0733	1
32.1	10.2677	260.0288	5.0738	1
32.2	10.2785	260.8072	5.0785	1
32.3	10.2891	261.6998	5.0866	1
32.4	10.2995	262.6556	5.0803	1
32.5	10.3095	263.4548	5.0762	1
32.6	10.3194	264.2772	5.0828	1
32.7	10.3297	265.0571	5.0854	1
32.8	10.3399	265.9436	5.082	1
32.9	10.3501	266.7031	5.0803	1
33	10.3604	267.5775	5.0744	1
33.1	10.3704	268.422	5.0779	1
33.2	10.3806	269.2463	5.0853	1
33.3	10.3907	270.1136	5.081	1
33.4	10.4007	270.9025	5.0893	1
33.5	10.4108	271.8805	5.0845	1
33.6	10.4202	272.7566	5.0877	1
33.7	10.4294	273.5303	5.0874	1
33.8	10.4389	274.4485	5.0869	1
33.9	10.4483	275.1733	5.0864	1
34	10.458	276.0896	5.0959	1
34.1	10.4678	276.8562	5.1075	1
34.2	10.4775	277.6871	5.104	1
34.3	10.4873	278.544	5.1054	1
34.4	10.4969	279.3387	5.1018	1
34.5	10.5061	280.2588	5.0853	1
34.6	10.5157	281.0731	5.0855	1
34.7	10.5251	281.9799	5.0917	1
34.8	10.5343	282.8227	5.0833	1
34.9	10.5434	283.6396	5.09	1
35	10.5525	284.4753	5.0973	1
35.1	10.5615	285.3539	5.094	1
35.2	10.5706	286.1872	5.0907	1
35.3	10.5794	286.9527	5.0947	1
35.4	10.5883	287.7678	5.0957	1
35.5	10.5975	288.6369	5.0983	1
35.6	10.6064	289.4959	5.1012	1
35.7	10.6154	290.3109	5.0856	1
35.8	10.6243	291.1734	5.0764	1
35.9	10.633	292.0741	5.0886	1
36	10.6416	292.9092	5.084	1
36.1	10.6501	293.6962	5.082	1
36.2	10.6585	294.5519	5.0844	1
36.3	10.6671	295.3644	5.0941	1
36.4	10.676	296.1952	5.0978	1
36.5	10.6847	297.0505	5.1002	1
36.6	10.6932	297.884	5.0939	1
36.7	10.7016	298.749	5.0925	1
36.8	10.7099	299.5745	5.0819	1
36.9	10.7183	300.401	5.0847	1
37	10.7268	301.2775	5.0982	1
37.1	10.7348	302.1681	5.1045	1
37.2	10.7428	302.921	5.1021	1
37.3	10.7511	303.7268	5.0974	1
37.4	10.7595	304.5873	5.0898	1
37.5	10.768	305.4246	5.0895	1
37.6	10.7766	306.2656	5.0861	1
37.7	10.7851	307.09	5.0806	1
37.8	10.7934	307.9502	5.0827	1
37.9	10.8015	308.7544	5.0816	1
38	10.8098	309.5914	5.0843	1
38.1	10.8181	310.3828	5.0767	1
38.2	10.8263	311.3266	5.0822	1
38.3	10.8345	312.1229	5.0991	1
38.4	10.8427	312.9178	5.0974	1
38.5	10.8509	313.7529	5.0884	1
38.6	10.859	314.6222	5.0811	1
38.7	10.8671	315.4582	5.0838	1
38.8	10.8753	316.244	5.0804	1
38.9	10.8836	317.0716	5.0807	1
39	10.8919	317.9257	5.0882	1
39.1	10.8999	318.7983	5.0933	1
39.2	10.9078	319.6312	5.0792	1
39.3	10.9156	320.4237	5.0708	1
39.4	10.9235	321.2928	5.0746	1
39.5	10.9317	322.0295	5.0778	1
39.6	10.9401	322.86	5.0768	1
39.7	10.9487	323.6483	5.0755	1
39.8	10.9575	324.5246	5.0762	1
39.9	10.966	325.3936	5.0859	1
40	10.9743	326.1633	5.077	1
40.1	10.9828	327.0008	5.0732	1
40.2	10.9914	327.7959	5.0675	1
40.3	11	328.7075	5.0711	1
40.4	11.0085	329.4604	5.0768	1
40.5	11.0173	330.1413	5.0876	1
40.6	11.0267	331.0606	5.0931	1
40.7	11.0359	331.9664	5.0799	1
40.8	11.0449	332.7257	5.0863	1
40.9	11.0543	333.439	5.1002	1
41	11.0645	334.0046	5.096	1
41.1	11.0752	334.8789	5.0843	1
41.2	11.0859	335.7042	5.0836	1
41.3	11.0966	336.5563	5.096	1
41.4	11.1073	337.4337	5.0928	1
41.5	11.1178	338.2332	5.096	1
41.6	11.1283	339.2161	5.0876	1
41.7	11.1381	340.0368	5.0768	1
41.8	11.1479	341.0041	5.065	1
41.9	11.1575	341.7288	5.0656	1
42	11.1675	342.5311	5.0685	1
42.1	11.1775	343.5078	5.0698	1
42.2	11.1866	344.3718	5.0712	1
42.3	11.1959	345.1944	5.0735	1
42.4	11.2052	346.0762	5.0704	1
42.5	11.2145	346.9142	5.0701	1
42.6	11.2237	347.7597	5.0862	1
42.7	11.2328	348.6091	5.096	1
42.8	11.2421	349.4156	5.0973	1
42.9	11.2512	350.2787	5.0846	1
43	11.2601	351.1307	5.0841	1
43.1	11.2692	351.912	5.0884	1
43.2	11.2783	352.8495	5.0923	1
43.3	11.2875	353.6058	5.1005	1
43.4	11.2963	354.4419	5.0904	1
43.5	11.3051	355.2985	5.0711	1
43.6	11.3139	356.1137	5.0753	1
43.7	11.3226	357.0479	5.0639	1
43.8	11.3311	357.9258	5.0556	1
43.9	11.3392	358.8381	5.0512	1
44	11.3472	359.6882	5.0444	1
44.1	11.3549	360.5399	5.0689	1
44.2	11.3628	361.4116	5.0767	1
44.3	11.3703	362.2188	5.0783	1
44.4	11.378	363.0139	5.0824	1
44.5	11.3859	363.8647	5.0718	1
44.6	11.3936	364.7503	5.0785	1
44.7	11.4009	365.5862	5.0814	1
44.8	11.4081	366.4153	5.0828	1
44.9	11.4154	367.2671	5.0862	1
45	11.4228	368.0648	5.0836	1
45.1	11.4303	368.8962	5.0861	1
45.2	11.4379	369.7691	5.0811	1
45.3	11.4452	370.585	5.0662	1
45.4	11.4528	371.3478	5.0575	1
45.5	11.4602	372.2718	5.0783	1
45.6	11.4673	373.1656	5.0852	1
45.7	11.4746	373.9461	5.0876	1
45.8	11.482	374.7419	5.0985	1
45.9	11.4891	375.6128	5.1009	1
46	11.4962	376.4987	5.1001	1
46.1	11.5033	377.3109	5.0909	1
46.2	11.5102	378.0547	5.091	1
46.3	11.5173	378.9085	5.0905	1
46.4	11.5244	379.8116	5.0827	1
46.5	11.5317	380.5664	5.0905	1
46.6	11.5394	381.3747	5.0861	1
46.7	11.5468	382.2008	5.081	1
46.8	11.5537	383.063	5.0927	1
46.9	11.5608	383.9173	5.0976	1
47	11.5681	384.7679	5.0816	1
47.1	11.5753	385.5721	5.0801	1
47.2	11.5825	386.3728	5.0868	1
47.3	11.5897	387.2422	5.1012	1
47.4	11.5972	388.0581	5.1015	1
47.5	11.6045	388.8996	5.0922	1
47.6	11.6119	389.6974	5.0951	1
47.7	11.6194	390.4176	5.0976	1
47.8	11.6272	391.2758	5.1051	1
47.9	11.635	392.1174	5.0929	1
48	11.6426	392.9428	5.0766	1
48.1	11.6507	393.6759	5.0844	1
48.2	11.6593	394.4293	5.0927	1
48.3	11.6678	395.2922	5.1	1
48.4	11.676	396.1849	5.1039	1
48.5	11.6843	396.9764	5.1049	1
48.6	11.6924	397.8898	5.1074	1
48.7	11.7003	398.8116	5.1118	1
48.8	11.7077	399.7012	5.0951	1
48.9	11.7151	400.5375	5.0852	1
49	11.7225	401.317	5.093	1
49.1	11.7301	402.1766	5.0935	1
49.2	11.7376	403.0193	5.1024	1
49.3	11.7453	403.8337	5.0861	1
49.4	11.7532	404.5838	5.0716	1
49.5	11.7612	405.4291	5.0828	1
49.6	11.7692	406.3142	5.0862	1
49.7	11.7769	407.1765	5.0821	1
49.8	11.7841	408.0521	5.0784	1
49.9	11.7915	408.8369	5.0853	1
50	11.7992	409.5997	5.0802	1
50.1	11.8071	410.48	5.0938	1
50.2	11.8147	411.3233	5.1174	1
50.3	11.8221	412.168	5.1193	1
50.4	11.8296	413.0067	5.1034	1
50.5	11.8371	413.7487	5.0943	1
50.6	11.8446	414.6659	5.0933	1
50.7	11.852	415.6095	5.0941	1
50.8	11.8591	416.4538	5.0907	1
50.9	11.8663	417.193	5.0818	1
51	11.8742	417.9021	5.0879	1
51.1	11.8822	418.6325	5.1036	1
51.2	11.8909	419.4503	5.105	1
51.3	11.8994	420.259	5.1094	1
51.4	11.9077	421.1995	5.1097	1
51.5	11.9158	422.0459	5.1161	1
51.6	11.9247	422.623	5.1053	1
51.7	11.9337	423.4389	5.0965	1
51.8	11.9427	424.4624	5.1081	1
51.9	11.9509	425.3861	5.1114	1
52	11.9589	426.209	5.1119	1
52.1	11.9672	427.0972	5.1076	1
52.2	11.9749	428.0612	5.0973	1
52.3	11.982	428.9205	5.0891	1
52.4	11.9891	429.6918	5.0866	1
52.5	11.9966	430.5268	5.0782	1
52.6	12.0039	431.4183	5.0839	1
52.7	12.0112	432.291	5.1013	1
52.8	12.0182	433.0962	5.0876	1
52.9	12.0253	433.9523	5.0947	1
53	12.0325	434.7983	5.1102	1
53.1	12.0397	435.5874	5.1207	1
53.2	12.0468	436.3999	5.1291	1
53.3	12.0541	437.2161	5.1272	1
53.4	12.0611	438.0801	5.1219	1
53.5	12.0681	438.9696	5.1236	1
53.6	12.075	439.8598	5.119	1
53.7	12.0817	440.6796	5.1106	1
53.8	12.0883	441.544	5.1137	1
53.9	12.0946	442.4204	5.1184	1
54	12.1008	443.2445	5.1236	1
54.1	12.1071	444.0703	5.1246	1
54.2	12.1135	444.8798	5.1132	1
54.3	12.1198	445.782	5.0985	1
54.4	12.1259	446.5956	5.0936	1
54.5	12.132	447.385	5.1078	1
54.6	12.1384	448.2006	5.1267	1
54.7	12.1448	448.9784	5.1269	1
54.8	12.151	449.848	5.1154	1
54.9	12.1576	450.696	5.1124	1
55	12.1642	451.5903	5.1216	1
55.1	12.1708	452.2893	5.1157	1
55.2	12.1771	453.1875	5.1123	1
55.3	12.1837	453.9451	5.1111	1
55.4	12.1906	454.7126	5.1049	1
55.5	12.1982	455.4433	5.1063	1
55.6	12.2059	456.2186	5.0874	1
55.7	12.2139	457.0033	5.0893	1
55.8	12.2219	457.9293	5.1032	1
55.9	12.2297	458.7416	5.1079	1
56	12.2372	459.6506	5.0997	1
56.1	12.2446	460.5288	5.1024	1
56.2	12.2513	461.4169	5.1062	1
56.3	12.2582	462.378	5.114	1
56.4	12.2647	463.1478	5.1216	1
56.5	12.2712	464.0362	5.1085	1
56.6	12.2775	464.9024	5.0948	1
56.7	12.2837	465.7285	5.1004	1
56.8	12.2902	466.5944	5.0991	1
56.9	12.2965	467.4692	5.0937	1
57	12.3024	468.3298	5.0964	1
57.1	12.3082	469.2033	5.0993	1
57.2	12.3139	470.0096	5.1081	1
57.3	12.3196	470.7967	5.121	1
57.4	12.3253	471.6679	5.1243	1
57.5	12.3312	472.4942	5.1153	1
57.6	12.3367	473.3561	5.1053	1
57.7	12.3422	474.2048	5.1126	1
57.8	12.3479	474.9605	5.1196	1
57.9	12.3536	475.8241	5.1074	1
58	12.3592	476.6882	5.0941	1
58.1	12.3648	477.6131	5.1046	1
58.2	12.3701	478.4185	5.1044	1
58.3	12.3754	479.251	5.1039	1
58.4	12.3808	480.0748	5.114	1
58.5	12.3861	480.8918	5.1274	1
58.6	12.3916	481.6709	5.1299	1
58.7	12.397	482.5128	5.1405	1
58.8	12.4025	483.3801	5.1314	1
58.9	12.4082	484.1021	5.119	1
59	12.4143	484.9286	5.117	1
59.1	12.4206	485.6197	5.1257	1
59.2	12.4265	486.6155	5.128	1
59.3	12.4322	487.4842	5.1206	1
59.4	12.4377	488.3067	5.1099	1
59.5	12.4435	489.104	5.1057	1
59.6	12.4492	489.9249	5.1053	1
59.7	12.4549	490.8037	5.1016	1
59.8	12.461	491.4958	5.095	1
59.9	12.4671	492.3841	5.106	1
60	12.473	493.3021	5.1081	1
60.1	12.4787	494.2164	5.1068	1
60.2	12.4844	494.9481	5.1058	1
60.3	12.4899	495.8715	5.1074	1
60.4	12.4954	496.6882	5.1003	1
60.5	12.5009	497.3689	5.0987	1
60.6	12.5073	498.1092	5.1034	1
60.7	12.5142	498.8117	5.114	1
60.8	12.5211	499.6464	5.1247	1
60.9	12.5283	500.5157	5.1264	1
61	12.5356	501.2422	5.1226	1
61.1	12.5431	502.0655	5.1142	1
61.2	12.5505	502.959	5.1116	1
61.3	12.5577	503.8223	5.1082	1
61.4	12.5648	504.6744	5.1053	1
61.5	12.5717	505.5877	5.1063	1
61.6	12.5783	506.432	5.1017	1
61.7	12.5848	507.3628	5.1056	1
61.8	12.5913	508.1712	5.1137	1
61.9	12.5977	509.0102	5.1245	1
62	12.6036	509.941	5.1461	1
62.1	12.6095	510.762	5.1505	1
62.2	12.6153	511.581	5.1403	1
62.3	12.6214	512.3254	5.1394	1
62.4	12.6279	513.0803	5.1394	1
62.5	12.6346	513.9335	5.1367	1
62.6	12.6414	514.7412	5.1256	1
62.7	12.6478	515.6451	5.1215	1
62.8	12.6541	516.478	5.1251	1
62.9	12.6606	517.2737	5.1348	1
63	12.6675	518.0932	5.1406	1
63.1	12.6743	518.9439	5.1441	1
63.2	12.6806	519.8251	5.1596	1
63.3	12.6867	520.6599	5.1702	1
63.4	12.6932	521.4345	5.164	1
63.5	12.6998	522.3314	5.1579	1
63.6	12.7061	523.1668	5.1516	1
63.7	12.7122	524.0264	5.1346	1
63.8	12.7182	524.963	5.1266	1
63.9	12.724	525.7857	5.1368	1
64	12.7298	526.6209	5.1404	1
64.1	12.7359	527.3513	5.1412	1
64.2	12.7424	528.126	5.1446	1
64.3	12.7489	528.9633	5.1479	1
64.4	12.7556	529.6607	5.1526	1
64.5	12.7627	530.4362	5.1501	1
64.6	12.7699	531.3003	5.1524	1
64.7	12.7769	532.1567	5.159	1
64.8	12.7838	533.018	5.1679	1
64.9	12.7909	533.7581	5.1537	1
65	12.7978	534.5612	5.132	1
65.1	12.805	535.5999	5.1362	1
65.2	12.8117	536.4215	5.1339	1
65.3	12.8179	537.4232	5.1357	1
65.4	12.8246	538.0435	5.1489	1
65.5	12.8317	538.7489	5.1546	1
65.6	12.8392	539.5628	5.159	1
65.7	12.8466	540.4218	5.1433	1
65.8	12.8541	541.2886	5.1349	1
65.9	12.8615	542.1574	5.1303	1
66	12.8687	543.02	5.135	1
66.1	12.8757	543.864	5.1486	1
66.2	12.8825	544.7974	5.1502	1
66.3	12.8894	545.6139	5.1396	1
66.4	12.896	546.4887	5.1389	1
66.5	12.9023	547.3792	5.1415	1
66.6	12.9077	548.2935	5.1282	1
66.7	12.9136	549.144	5.1077	1
66.8	12.9195	549.9105	5.1091	1
66.9	12.9255	550.8521	5.1183	1
67	12.931	551.6583	5.1276	1
67.1	12.9362	552.5607	5.138	1
67.2	12.9416	553.4083	5.1316	1
67.3	12.947	554.2049	5.1243	1
67.4	12.9522	555.1313	5.1201	1
67.5	12.9573	555.8701	5.1528	1
67.6	12.9624	556.7401	5.1657	1
67.7	12.9677	557.5212	5.1607	1
67.8	12.9729	558.3911	5.169	1
67.9	12.9783	559.1612	5.1713	1
68	12.984	559.9649	5.1547	1
68.1	12.9898	560.7861	5.1469	1
68.2	12.9954	561.6966	5.1502	1
68.3	13.0006	562.5849	5.1447	1
68.4	13.0059	563.3341	5.1382	1
68.5	13.0114	564.0883	5.1521	1
68.6	13.017	564.9883	5.1513	1
68.7	13.0226	565.8362	5.1336	1
68.8	13.0283	566.6218	5.1284	1
68.9	13.0343	567.3605	5.138	1
69	13.0403	568.2167	5.1433	1
69.1	13.0461	569.0996	5.1275	1
69.2	13.052	569.8474	5.1337	1
69.3	13.058	570.6625	5.1503	1
69.4	13.0643	571.4904	5.1511	1
69.5	13.0702	572.3923	5.1574	1
69.6	13.076	573.3445	5.1553	1
69.7	13.0815	574.1841	5.1496	1
69.8	13.0866	575.0457	5.1477	1
69.9	13.0918	575.9102	5.1467	1
70	13.0971	576.6993	5.1357	1
70.1	13.1024	577.5558	5.1357	1
70.2	13.1078	578.2926	5.1358	1
70.3	13.1134	579.0977	5.1228	1
70.4	13.1191	579.9304	5.1288	1
70.5	13.1246	580.8014	5.1544	1
70.6	13.13	581.6717	5.1591	1
70.7	13.1354	582.5258	5.1505	1
70.8	13.1407	583.3679	5.1435	1
70.9	13.1461	584.1327	5.1405	1
71	13.1514	584.9627	5.1452	1
71.1	13.1571	585.6487	5.1365	1
71.2	13.1633	586.4011	5.1159	1
71.3	13.17	587.3197	5.1155	1
71.4	13.1764	588.185	5.1165	1
71.5	13.1825	589.0218	5.1204	1
71.6	13.1886	589.7601	5.1315	1
71.7	13.195	590.5369	5.1371	1
71.8	13.2016	591.3874	5.133	1
71.9	13.2084	592.2143	5.1223	1
72	13.2151	593.0485	5.1202	1
72.1	13.2218	593.9183	5.1111	1
72.2	13.2282	594.7913	5.1068	1
72.3	13.2344	595.617	5.115	1
72.4	13.2406	596.5164	5.1346	1
72.5	13.2468	597.2759	5.1332	1
72.6	13.2533	598.1106	5.1338	1
72.7	13.2598	598.932	5.131	1
72.8	13.2664	599.77	5.1254	1
72.9	13.2728	600.64	5.1222	1
73	13.279	601.4754	5.1192	1
73.1	13.2854	602.3138	5.1283	1
73.2	13.2922	603.0144	5.127	1
73.3	13.3001	603.638	5.1272	1
73.4	13.308	604.4566	5.1302	1
73.5	13.3157	605.2737	5.1209	1
73.6	13.3237	606.1234	5.1162	1
73.7	13.3317	606.9553	5.1253	1
73.8	13.3393	607.8178	5.1162	1
73.9	13.3466	608.7531	5.1127	1
74	13.3538	609.6506	5.1211	1
74.1	13.3608	610.5292	5.1186	1
74.2	13.3677	611.3192	5.128	1
74.3	13.3749	612.1927	5.135	1
74.4	13.382	613.005	5.1361	1
74.5	13.3891	613.8492	5.13	1
74.6	13.3963	614.639	5.1233	1
74.7	13.4036	615.4488	5.1158	1
74.8	13.4109	616.2855	5.1074	1
74.9	13.418	617.1892	5.1067	1
75	13.4249	618.0159	5.1132	1
75.1	13.4318	618.8647	5.1083	1
75.2	13.4386	619.7232	5.1092	1
75.3	13.4453	620.6222	5.1255	1
75.4	13.4516	621.5549	5.1414	1
75.5	13.4579	622.3721	5.1412	1
75.6	13.4639	623.2408	5.1402	1
75.7	13.4697	624.0663	5.1397	1
75.8	13.4756	624.8482	5.1404	1
75.9	13.482	625.6959	5.1458	1
76	13.4883	626.5167	5.1423	1
76.1	13.4946	627.3486	5.1395	1
76.2	13.5011	628.1064	5.1517	1
76.3	13.5077	628.9119	5.1541	1
76.4	13.5143	629.7786	5.1477	1
76.5	13.5212	630.5901	5.1363	1
76.6	13.5281	631.4149	5.1222	1
76.7	13.5348	632.2181	5.1088	1
76.8	13.5416	633.0707	5.1111	1
76.9	13.5484	633.841	5.1281	1
77	13.5555	634.649	5.1312	1
77.1	13.5625	635.5093	5.1185	1
77.2	13.5695	636.361	5.1227	1
77.3	13.5763	637.2175	5.1215	1
77.4	13.583	638.1038	5.121	1
77.5	13.5898	638.9229	5.1213	1
77.6	13.5966	639.7355	5.1187	1
77.7	13.6034	640.5754	5.1165	1
77.8	13.6104	641.3611	5.1156	1
77.9	13.6174	642.2159	5.114	1
78	13.6242	643.0584	5.112	1
78.1	13.6308	643.9098	5.1196	1
78.2	13.6375	644.751	5.1352	1
78.3	13.6443	645.5914	5.1427	1
78.4	13.651	646.3961	5.1412	1
78.5	13.6577	647.2227	5.1379	1
78.6	13.664	648.1494	5.1325	1
78.7	13.6706	648.9634	5.1246	1
78.8	13.6775	649.7442	5.1276	1
78.9	13.6842	650.6133	5.1353	1
79	13.6907	651.4603	5.137	1
79.1	13.6969	652.3588	5.1436	1
79.2	13.7031	653.141	5.1379	1
79.3	13.7094	653.9974	5.1397	1
79.4	13.7156	654.8918	5.1453	1
79.5	13.722	655.6707	5.1354	1
79.6	13.7284	656.454	5.122	1
79.7	13.7347	657.3413	5.1356	1
79.8	13.741	658.2104	5.139	1
79.9	13.7467	659.0945	5.1234	1
80	13.7523	660.0013	5.1215	1
80.1	13.7577	660.8795	5.1202	1
80.2	13.7627	661.8405	5.1286	1
80.3	13.7673	662.6937	5.1269	1
80.4	13.7719	663.4732	5.1198	1
80.5	13.7767	664.3546	5.1204	1
80.6	13.7815	665.1881	5.1203	1
80.7	13.7864	665.9091	5.1224	1
80.8	13.7915	666.7005	5.1274	1
80.9	13.7966	667.6467	5.1267	1
81	13.8013	668.4485	5.1158	1
81.1	13.806	669.2922	5.1138	1
81.2	13.8109	670.0726	5.126	1
81.3	13.8161	670.8023	5.1174	1
81.4	13.8216	671.6415	5.0977	1
81.5	13.827	672.4726	5.1081	1
81.6	13.8323	673.3679	5.1194	1
81.7	13.8379	674.12	5.1164	1
81.8	13.8434	674.9023	5.1125	1
81.9	13.8489	675.8429	5.1175	1
82	13.8542	676.7098	5.1097	1
82.1	13.8594	677.5041	5.1028	1
82.2	13.8648	678.2744	5.0964	1
82.3	13.8703	679.125	5.1038	1
82.4	13.8756	680.0341	5.102	1
82.5	13.8807	680.9444	5.103	1
82.6	13.8859	681.6364	5.1191	1
82.7	13.8913	682.4444	5.1369	1
82.8	13.8968	683.3761	5.1398	1
82.9	13.9019	684.167	5.1343	1
83	13.9071	684.9669	5.1234	1
83.1	13.9126	685.7305	5.1164	1
83.2	13.918	686.6989	5.1096	1
83.3	13.9232	687.5288	5.0986	1
83.4	13.9284	688.2577	5.095	1
83.5	13.9341	689.1	5.0964	1
83.6	13.9397	689.9496	5.1102	1
83.7	13.945	690.8266	5.1068	1
83.8	13.9503	691.6905	5.0967	1
83.9	13.9559	692.404	5.1044	1
84	13.9615	693.2669	5.1036	1
84.1	13.9671	694.0786	5.0996	1
84.2	13.9727	694.8599	5.0976	1
84.3	13.9785	695.6724	5.0855	1
84.4	13.9844	696.5454	5.0914	1
84.5	13.99	697.4603	5.1067	1
84.6	13.9957	698.2704	5.1022	1
84.7	14.0014	699.0723	5.0986	1
84.8	14.0069	699.9532	5.1071	1
84.9	14.0125	700.8173	5.1042	1
85	14.0179	701.6012	5.0913	1
85.1	14.0233	702.4804	5.0858	1
85.2	14.0287	703.3065	5.0932	1
85.3	14.034	704.158	5.0939	1
85.4	14.0398	704.833	5.0882	1
85.5	14.0458	705.7	5.0889	1
85.6	14.0516	706.5414	5.0772	1
85.7	14.0574	707.3964	5.0799	1
85.8	14.0633	708.1802	5.0961	1
85.9	14.0695	708.9723	5.0959	1
86	14.0756	709.7916	5.102	1
86.1	14.0815	710.7731	5.1052	1
86.2	14.087	711.6145	5.1	1
86.3	14.0926	712.3788	5.0988	1
86.4	14.0985	713.1069	5.1055	1
86.5	14.1045	714.0329	5.0983	1
86.6	14.1102	714.9808	5.0948	1
86.7	14.1155	715.8439	5.0982	1
86.8	14.121	716.6374	5.0894	1
86.9	14.1266	717.3704	5.0874	1
87	14.1323	718.2371	5.0838	1
87.1	14.1381	719.05	5.1001	1
87.2	14.144	719.8422	5.1062	1
87.3	14.1503	720.6393	5.1079	1
87.4	14.1563	721.4461	5.0947	1
87.5	14.1626	722.277	5.0893	1
87.6	14.1686	723.1644	5.0911	1
87.7	14.1749	723.9163	5.1112	1
87.8	14.1811	724.8271	5.1116	1
87.9	14.1872	725.7047	5.095	1
88	14.193	726.4919	5.0843	1
88.1	14.1986	727.4865	5.0841	1
88.2	14.204	728.3992	5.0898	1
88.3	14.2088	729.2784	5.0921	1
88.4	14.2135	730.091	5.0973	1
88.5	14.2186	730.898	5.0922	1
88.6	14.2239	731.6297	5.0883	1
88.7	14.2294	732.4355	5.0925	1
88.8	14.2351	733.272	5.0893	1
88.9	14.2409	733.9739	5.091	1
89	14.247	734.7822	5.0886	1
89.1	14.2533	735.6264	5.086	1
89.2	14.2593	736.494	5.0901	1
89.3	14.2652	737.3264	5.0969	1
89.4	14.2712	738.0807	5.0965	1
89.5	14.2775	738.9221	5.0988	1
89.6	14.2839	739.8112	5.0959	1
89.7	14.29	740.5831	5.1019	1
89.8	14.2959	741.5417	5.112	1
89.9	14.302	742.3579	5.1088	1
90	14.3079	743.211	5.0968	1
90.1	14.3135	744.2434	5.0858	1
90.2	14.3183	745.077	5.0859	1
90.3	14.3232	745.895	5.1008	1
90.4	14.3284	746.6386	5.1031	1
90.5	14.3334	747.602	5.1048	1
90.6	14.3385	748.3594	5.0986	1
90.7	14.3435	749.1781	5.096	1
90.8	14.3488	749.9408	5.1135	1
90.9	14.354	750.7343	5.1123	1
91	14.3596	751.6205	5.1072	1
91.1	14.3653	752.327	5.108	1
91.2	14.3712	753.1642	5.102	1
91.3	14.377	754.0637	5.0895	1
91.4	14.3826	754.8826	5.095	1
91.5	14.3882	755.7755	5.1078	1
91.6	14.3936	756.6655	5.1156	1
91.7	14.399	757.4781	5.1052	1
91.8	14.4045	758.3261	5.1013	1
91.9	14.4101	758.9524	5.1167	1
92	14.4157	759.9273	5.1315	1
92.1	14.4218	760.6424	5.1228	1
92.2	14.4275	761.4882	5.1265	1
92.3	14.4336	762.4122	5.1179	1
92.4	14.4391	763.1814	5.1007	1
92.5	14.4448	764.1485	5.0984	1
92.6	14.4502	764.9058	5.1102	1
92.7	14.4557	765.7426	5.1118	1
92.8	14.4613	766.6564	5.1131	1
92.9	14.467	767.2871	5.112	1
93	14.4726	768.2426	5.1136	1
93.1	14.4781	769.1162	5.1172	1
93.2	14.4832	769.9212	5.1196	1
93.3	14.4887	770.7683	5.1069	1
93.4	14.4944	771.5803	5.0869	1
93.5	14.5	772.4619	5.0903	1
93.6	14.5053	773.2936	5.1024	1
93.7	14.511	774.0535	5.0994	1
93.8	14.5165	774.9398	5.0932	1
93.9	14.5217	775.826	5.0895	1
94	14.5269	776.6887	5.0893	1
94.1	14.532	777.5641	5.0906	1
94.2	14.5372	778.3074	5.0952	1
94.3	14.5423	779.1108	5.0863	1
94.4	14.5475	780.0474	5.087	1
94.5	14.5524	780.8753	5.0886	1
94.6	14.5574	781.7253	5.0824	1
94.7	14.5625	782.5405	5.0774	1
94.8	14.5678	783.2064	5.0684	1
94.9	14.5734	784.0769	5.0729	1
95	14.5789	784.8467	5.0677	1
95.1	14.5848	785.6842	5.0588	1
95.2	14.5908	786.5335	5.0566	1
95.3	14.5968	787.2861	5.0601	1
95.4	14.6028	788.1859	5.0722	1
95.5	14.6087	789.0283	5.0698	1
95.6	14.6147	789.8791	5.0669	1
95.7	14.6205	790.7228	5.0652	1
95.8	14.6259	791.6276	5.0702	1
95.9	14.6313	792.4925	5.0664	1
96	14.6367	793.2868	5.0601	1
96.1	14.6418	794.1807	5.0565	1
96.2	14.6467	795.1692	5.0566	1
96.3	14.6514	795.9221	5.0465	1
96.4	14.6562	796.7344	5.0447	1
96.5	14.6609	797.6284	5.0453	1
96.6	14.6651	798.5094	5.0531	1
96.7	14.6695	799.3301	5.0605	1
96.8	14.674	800.1354	5.0555	1
96.9	14.6784	800.9861	5.0703	1
97	14.6826	801.9565	5.082	1
97.1	14.6863	802.8251	5.0906	1
97.2	14.6902	803.5391	5.0892	1
97.3	14.6945	804.3606	5.0901	1
97.4	14.6987	805.2549	5.0994	1
97.5	14.7026	806.1024	5.0925	1
97.6	14.7064	806.8397	5.0728	1
97.7	14.7108	807.5857	5.063	1
97.8	14.7156	808.3073	5.0652	1
97.9	14.7207	809.1328	5.0643	1
98	14.726	809.9285	5.0756	1
98.1	14.7314	810.672	5.0723	1
98.2	14.737	811.478	5.0711	1
98.3	14.7428	812.3308	5.0743	1
98.4	14.7488	813.0847	5.0689	1
98.5	14.7552	813.8212	5.0725	1
98.6	14.7617	814.6332	5.0613	1
98.7	14.7683	815.4879	5.0642	1
98.8	14.7749	816.2304	5.0776	1
98.9	14.782	817.0767	5.0844	1
99	14.7897	817.7735	5.0782	1
99.1	14.7971	818.653	5.0689	1
99.2	14.8047	819.5382	5.0742	1
99.3	14.8126	820.1179	5.0851	1
99.4	14.8211	821.0847	5.085	1
99.5	14.8292	821.8116	5.0803	1
99.6	14.8371	822.8053	5.0821	1
99.7	14.8454	823.442	5.0876	1
99.8	14.8533	824.4098	5.0914	1
99.9	14.8613	825.3131	5.0761	1
100	14.8689	826.1233	5.0714	1
100.1	14.8768	827.0641	5.0887	1
100.2	14.8841	827.8821	5.1002	1
100.3	14.8913	828.8723	5.0908	1
100.4	14.8984	829.5717	5.0862	1
100.5	14.9053	830.4531	5.0824	1
100.6	14.9126	831.2889	5.0938	1
100.7	14.9191	832.2456	5.088	1
100.8	14.9254	833.2322	5.0879	1
100.9	14.9313	834.031	5.089	1
101	14.9371	834.9877	5.0828	1
101.1	14.9424	835.8047	5.0917	1
101.2	14.9472	836.8213	5.1063	1
101.3	14.9523	837.5082	5.1061	1
101.4	14.9573	838.4498	5.104	1
101.5	14.962	839.3723	5.1027	1
101.6	14.9662	840.1918	5.1009	1
101.7	14.9703	841.0682	5.0973	1
101.8	14.9748	841.761	5.1022	1
101.9	14.9793	842.7025	5.1147	1
102	14.9836	843.6253	5.1065	1
102.1	14.9879	844.341	5.0946	1
102.2	14.9924	845.1227	5.0873	1
102.3	14.9969	845.9557	5.0823	1
102.4	15.0016	846.7875	5.0865	1
102.5	15.0063	847.6101	5.0941	1
102.6	15.0108	848.4999	5.0953	1
102.7	15.015	849.3497	5.0974	1
102.8	15.0192	850.1888	5.0972	1
102.9	15.0234	851.0081	5.1088	1
103	15.0277	851.8234	5.1113	1
103.1	15.0319	852.7262	5.0925	1
103.2	15.0362	853.6057	5.0845	1
103.3	15.0407	854.2776	5.1001	1
103.4	15.0451	855.1996	5.1034	1
103.5	15.0495	856.0205	5.0987	1
103.6	15.0537	856.8298	5.0962	1
103.7	15.0579	857.7066	5.0995	1
103.8	15.0622	858.4812	5.0996	1
103.9	15.0665	859.3053	5.0993	1
104	15.0709	860.1857	5.1095	1
104.1	15.0751	861.0241	5.1234	1
104.2	15.0792	861.8735	5.1254	1
104.3	15.0832	862.6839	5.112	1
104.4	15.0872	863.4543	5.1016	1
104.5	15.0914	864.3114	5.1146	1
104.6	15.0957	865.2163	5.1024	1
104.7	15.0999	866.016	5.0909	1
104.8	15.104	866.8092	5.1044	1
104.9	15.1082	867.6894	5.1234	1
105	15.1124	868.4383	5.1254	1
105.1	15.1163	869.395	5.1206	1
105.2	15.1204	870.2516	5.1242	1
105.3	15.1244	871.0224	5.134	1
105.4	15.1286	871.9452	5.1379	1
105.5	15.1327	872.5449	5.1323	1
105.6	15.1368	873.4982	5.1189	1
105.7	15.1412	874.2794	5.1302	1
105.8	15.1456	875.0822	5.1317	1
105.9	15.1501	876.016	5.1208	1
106	15.1543	876.727	5.1321	1
106.1	15.1586	877.6565	5.1294	1
106.2	15.1627	878.535	5.1264	1
106.3	15.1667	879.3605	5.1222	1
106.4	15.1705	880.3047	5.1269	1
106.5	15.1741	881.0716	5.127	1
106.6	15.1778	881.9178	5.1356	1
106.7	15.1813	882.7888	5.1318	1
106.8	15.1852	883.4575	5.1232	1
106.9	15.1895	884.2679	5.1186	1
107	15.194	885.02	5.1157	1
107.1	15.1987	885.8363	5.1076	1
107.2	15.2035	886.6965	5.1003	1
107.3	15.2086	887.4311	5.1001	1
107.4	15.2136	888.2958	5.1148	1
107.5	15.2188	889.1264	5.1247	1
107.6	15.2238	889.9346	5.1277	1
107.7	15.2292	890.7542	5.1177	1
107.8	15.2345	891.5689	5.1074	1
107.9	15.2397	892.4744	5.1007	1
108	15.245	893.1789	5.0913	1
108.1	15.2504	894.0538	5.0961	1
108.2	15.2557	894.9354	5.0998	1
108.3	15.261	895.7171	5.0919	1
108.4	15.2663	896.6088	5.1004	1
108.5	15.2713	897.3872	5.1061	1
108.6	15.2761	898.3644	5.1	1
108.7	15.2812	899.105	5.103	1
108.8	15.2864	899.8786	5.1056	1
108.9	15.2917	900.8113	5.0962	1
109	15.2968	901.6757	5.0994	1
109.1	15.3019	902.449	5.1011	1
109.2	15.3068	903.3479	5.1063	1
109.3	15.3116	904.2065	5.113	1
109.4	15.316	905.0621	5.0953	1
109.5	15.3206	905.9417	5.0853	1
109.6	15.3257	906.5142	5.0939	1
109.7	15.3315	907.2705	5.1014	1
109.8	15.3377	908.0058	5.1036	1
109.9	15.3442	908.8027	5.1045	1
110	15.351	909.6684	5.0995	1
110.1	15.3576	910.4339	5.0943	1
110.2	15.3642	911.2647	5.0977	1
110.3	15.371	912.0725	5.0917	1
110.4	15.3779	912.9015	5.0952	1
110.5	15.3845	913.8056	5.0958	1
110.6	15.3909	914.7598	5.0869	1
110.7	15.3974	915.4935	5.0927	1
110.8	15.404	916.3121	5.0919	1
110.9	15.4103	917.3361	5.0863	1
111	15.4162	918.1756	5.0746	1
111.1	15.422	918.9909	5.0788	1
111.2	15.4276	919.8241	5.0843	1
111.3	15.4333	920.7189	5.088	1
111.4	15.4391	921.5787	5.087	1
111.5	15.4449	922.3768	5.0896	1
111.6	15.4505	923.206	5.0893	1
111.7	15.4559	924.0477	5.0895	1
111.8	15.4614	924.9082	5.0902	1
111.9	15.467	925.7619	5.0866	1
112	15.4725	926.6287	5.0834	1
112.1	15.4776	927.3624	5.0703	1
112.2	15.4834	928.0794	5.0723	1
112.3	15.4899	928.8008	5.0845	1
112.4	15.4963	929.8088	5.0843	1
112.5	15.5021	930.7035	5.0742	1
112.6	15.5078	931.4966	5.0742	1
112.7	15.5136	932.3969	5.0798	1
112.8	15.519	933.26	5.0699	1
112.9	15.5241	934.2138	5.0653	1
113	15.5291	934.9919	5.0621	1
113.1	15.5337	935.9251	5.0571	1
113.2	15.5382	936.8227	5.057	1
113.3	15.5427	937.5818	5.0705	1
113.4	15.5477	938.3722	5.0585	1
113.5	15.5526	939.0519	5.0474	1
113.6	15.5578	939.9914	5.062	1
113.7	15.563	940.8413	5.0758	1
113.8	15.5681	941.6438	5.0853	1
113.9	15.5735	942.4997	5.0869	1
114	15.5788	943.2907	5.0804	1
114.1	15.5838	944.0776	5.0882	1
114.2	15.5891	944.9301	5.0918	1
114.3	15.5946	945.7667	5.0668	1
114.4	15.6002	946.4708	5.0529	1
114.5	15.6063	947.1995	5.0509	1
114.6	15.6129	948.0149	5.055	1
114.7	15.6192	948.9714	5.07	1
114.8	15.6247	949.906	5.0639	1
114.9	15.63	950.7415	5.0557	1
115	15.6351	951.6925	5.0615	1
115.1	15.6403	952.5208	5.0713	1
115.2	15.6452	953.3029	5.075	1
115.3	15.6502	954.1479	5.0755	1
115.4	15.6556	954.8529	5.0784	1
115.5	15.6618	955.6148	5.081	1
115.6	15.6681	956.3666	5.0737	1
115.7	15.6741	957.2734	5.0758	1
115.8	15.6805	958.0208	5.073	1
115.9	15.6868	958.9228	5.0691	1
116	15.6927	959.9384	5.0749	1
116.1	15.6979	960.8502	5.0645	1
116.2	15.7029	961.6418	5.058	1
116.3	15.7084	962.3909	5.0571	1
116.4	15.714	963.1189	5.0499	1
116.5	15.7198	964.0387	5.0619	1
116.6	15.7254	964.9152	5.0705	1
116.7	15.7307	965.8042	5.0816	1
116.8	15.7359	966.7212	5.0744	1
116.9	15.7407	967.5392	5.0644	1
117	15.745	968.4871	5.0663	1
117.1	15.7494	969.3318	5.0646	1
117.2	15.7538	970.0993	5.0635	1
117.3	15.7584	970.9085	5.0664	1
117.4	15.763	971.719	5.0622	1
117.5	15.768	972.5862	5.0703	1
117.6	15.7731	973.3317	5.0769	1
117.7	15.7781	974.0953	5.0773	1
117.8	15.7833	974.8691	5.0754	1
117.9	15.7888	975.7664	5.0806	1
118	15.7941	976.5528	5.0785	1
118.1	15.7994	977.3793	5.0768	1
118.2	15.8046	978.3655	5.0855	1
118.3	15.8098	979.1564	5.0846	1
118.4	15.8147	980.0078	5.0771	1
118.5	15.8197	980.9298	5.0837	1
118.6	15.8245	981.6284	5.0907	1
118.7	15.8295	982.5015	5.0858	1
118.8	15.8348	983.204	5.0812	1
118.9	15.8402	984.0902	5.0898	1
119	15.8457	984.9893	5.0888	1
119.1	15.8511	985.6189	5.0817	1
119.2	15.8569	986.5219	5.0664	1
119.3	15.8628	987.3213	5.0583	1
119.4	15.8681	988.2253	5.064	1
119.5	15.8735	989.1625	5.071	1
119.6	15.8784	989.9647	5.0664	1
119.7	15.8832	990.9482	5.0643	1
119.8	15.8877	991.663	5.0724	1
119.9	15.8924	992.5682	5.0728	1
120	15.8974	993.3322	5.0791	1
120.1	15.9022	994.2193	5.0857	1
120.2	15.9073	995.0375	5.0891	1
120.3	15.9125	995.6399	5.0845	1
120.4	15.9179	996.6015	5.0752	1
120.5	15.9235	997.2532	5.0743	1
120.6	15.929	998.2775	5.0835	1
120.7	15.9346	998.9869	5.075	1
120.8	15.9402	999.7801	5.0615	1
120.9	15.946	1000.74	5.0585	1
121	15.9516	1001.5914	5.0664	2
121.1	15.9567	1002.4657	5.0703	2
121.2	15.9621	1003.3428	5.064	2
121.3	15.9672	1003.9287	5.0595	2
121.4	15.9724	1004.5953	5.0603	2
121.5	15.9778	1004.5373	5.0696	2
121.6	15.9823	1004.851	5.0707	2
121.7	15.9865	1004.9419	5.0747	2
121.8	15.9899	1004.8155	5.0699	2
121.9	15.9935	1005.024	5.0702	2
122	15.9973	1004.9226	5.0792	2
122.1	16.0006	1004.9475	5.0775	2
122.2	16.0041	1004.9989	5.0747	2
122.3	16.0074	1004.8819	5.0667	2
122.4	16.0106	1005.0953	5.0593	2
122.5	16.0134	1005.1488	5.0576	2
122.6	16.0161	1005.0419	5.0627	2
122.7	16.0191	1005.111	5.0779	2
122.8	16.0213	1005.2434	5.0872	2
122.9	16.0237	1005.1965	5.0774	2
123	16.026	1005.1414	5.0687	2
123.1	16.028	1005.3399	5.0709	2
123.2	16.0295	1005.4017	5.0808	2
123.3	16.0307	1005.3407	5.0755	2
123.4	16.0324	1005.247	5.071	2
123.5	16.0342	1005.2425	5.075	2
123.6	16.0358	1005.3515	5.0755	2
123.7	16.0373	1005.3156	5.0739	2
123.8	16.0383	1005.4222	5.0821	2
123.9	16.0395	1005.443	5.0854	2
124	16.0403	1005.4465	5.0831	2
124.1	16.0413	1005.379	5.0749	2
124.2	16.0427	1005.2696	5.0654	2
124.3	16.0442	1005.2837	5.0609	2
124.4	16.0456	1005.3265	5.067	2
124.5	16.0469	1005.3579	5.0811	2
124.6	16.0485	1005.3258	5.065	2
124.7	16.05	1005.2834	5.0643	2
124.8	16.0512	1005.3634	5.0693	2
124.9	16.0523	1005.3279	5.0738	2
125	16.0534	1005.3708	5.0724	2
125.1	16.0544	1005.3861	5.0637	2
125.2	16.0554	1005.3626	5.0836	2
125.3	16.0562	1005.3986	5.0841	2
125.4	16.0572	1005.3652	5.0815	2
125.5	16.0583	1005.3015	5.0917	2
125.6	16.0596	1005.307	5.0816	2
125.7	16.0612	1005.1967	5.0754	2
125.8	16.0629	1005.2519	5.0731	2
125.9	16.0643	1005.2722	5.0757	2
126	16.0653	1005.3547	5.0933	2
126.1	16.0663	1005.3938	5.1049	2
126.2	16.0673	1005.3577	5.0925	2
126.3	16.0679	1005.4268	5.0901	2
126.4	16.0688	1005.3164	5.0918	2
126.5	16.0699	1005.2951	5.0876	2
126.6	16.071	1005.3781	5.087	2
126.7	16.0717	1005.4408	5.0898	2
126.8	16.0719	1005.4773	5.0958	2
126.9	16.0723	1005.4885	5.0992	2
