Repository: artorg-unibe-ch/CartilageIndentationAnalysis

# `data/` — inputs for the pipeline

## Notebook input from filenames

The notebook also supports raw files whose names contain the metadata:

```text
Measurement_3_Sample_A_native_mono_1.TXT
Measurement_3_Sample_B_degraded_after_crosslinking_stress_relaxation_41.TXT
```

The default workflow is `INPUT_MODE = "filenames"` for **both single-folder and
multi-folder analysis**. Excel is an optional reference/backup input mode.
Configure one or more folders in `FILENAME_SOURCES` in the first notebook block:

```python
from pathlib import Path

FILENAME_SOURCES = [
    {"path": Path("/Users/xkk/Desktop/ExprimentResultsRawDataIndentation /20261029_3"),

File: data/raw/20260609 Crosslinking# 8.TXT (part 1 of 4)
Indentation

 + User defined profile

+ User defined profile
   Acquisition rate :	20.0 [Hz]
   Linear load 20.00  µN ; 100.00 µN/min
   Pause in load 2 s
   Linear load 0.00  µN ; 100.00 µN/min
   Pause in load 120 s
   Linear depth 18.00  µm ; 500.00 µm/min
   Pause in depth 120 s
   Linear depth 0.00  µm ; 1000.00 µm/min
+ TTX - UNHT Bio S/N: 1000136751 settings
   Fn contact : 25 µN
   Approach distance : 20 µm
   Approach speed : 100 µm/min
   Retract speed : 200 µm/min
   Retract time : 5 sec
   Dz sensor in large range
   Load in fine range
   FnRef in fine range
   FnRef contactload :500.000 µN
   Stiffness threshold : 1 µN/µm

   X Position :9440.60 µm
   Y Position :37137.13 µm
   Z Position :8079.97 µm

Date :6/9/2026
Time :9:17:53 AM

   Method :	Hertz

Cycle # 1

 + Parameters

  Load Fit [10%,98%]

 + Main results

   EHz=	25.273 	kPa

 + Hypothesis


 + Additional results

   ErHz=	27.77 kPa
   h offset=	10.12 µm
   R2=	0.79

Cycle # 2

 + Parameters

  Load Fit [10%,98%]

 + Main results

! Not calculable !

 + Hypothesis


 + Additional results


Measured values
Time (s)	Pd (µm)	Fn (µN)	FnRef (µN)	SegmentID

0	0	0	5.1444	0
0.05	0.0742	-0.3474	5.1525	0
0.1	0.1481	0.2332	5.1531	0
0.15	0.2231	-0.2449	5.1552	0
0.2	0.2977	-0.2291	5.1475	0
0.25	0.3721	0.1816	5.1305	0
0.3	0.4477	-0.212	5.1355	0
0.35	0.5233	-0.3771	5.1569	0
0.4	0.598	0.6632	5.1546	0
0.45	0.6745	-0.3915	5.1614	0
0.5	0.7764	0.0845	5.1601	0
0.55	0.9557	0.3721	5.1482	0
0.6	1.181	-0.0772	5.1625	0
0.65	1.4114	0.3944	5.1746	0
0.7	1.6418	0.338	5.1773	0
0.75	1.8705	-0.0341	5.1571	0
0.8	2.0961	0.3791	5.1471	0
0.85	2.3189	0.7358	5.1473	0
0.9	2.5394	0.1468	5.152	0
0.95	2.7557	0.6387	5.1611	0
1	2.9686	0.5817	5.1599	0
1.05	3.1782	0.2586	5.1661	0
1.1	3.3844	0.8557	5.1712	0
1.15	3.5879	0.779	5.1571	0
1.2	3.7881	0.5646	5.1638	0
1.25	3.9847	0.7895	5.1694	0
1.3	4.1778	0.9801	5.1644	0
1.35	4.3683	0.711	5.1672	0
1.4	4.5554	0.6424	5.1536	0
1.45	4.7389	1.048	5.1585	0
1.5	4.92	1.0124	5.1618	0
1.55	5.0989	0.6672	5.1477	0
1.6	5.2748	0.8304	5.1563	0
1.65	5.4479	1.3483	5.1732	0
1.7	5.6186	0.7728	5.1735	0
1.75	5.7857	1.0051	5.1646	0
1.8	5.9507	1.4375	5.1487	0
1.85	6.1146	0.6281	5.1488	0
1.9	6.2747	1.4963	5.1453	0
1.95	6.4337	0.7756	5.1467	0
2	6.589	1.6721	5.1438	0
2.05	6.7431	1.003	5.1278	0
2.1	6.8946	0.9986	5.1284	0
2.15	7.0435	1.9669	5.1255	0
2.2	7.1917	0.8565	5.1334	0
2.25	7.3364	1.7397	5.1417	0
2.3	7.4805	1.4881	5.1383	0
2.35	7.6224	1.4778	5.1294	0
2.4	7.7624	1.4472	5.135	0
2.45	7.9001	1.9437	5.136	0
2.5	8.0368	1.3114	5.1231	0
2.55	8.1709	1.9087	5.1289	0
2.6	8.3042	1.5705	5.1397	0
2.65	8.4349	1.807	5.1367	0
2.7	8.5644	1.7006	5.1359	0
2.75	8.6923	2.2006	5.1532	0
2.8	8.8197	1.4294	5.1574	0
2.85	8.9446	2.1122	5.1547	0
2.9	9.0686	2.1581	5.159	0
2.95	9.1916	1.6744	5.1529	0
3	9.3127	2.1382	5.1571	0
3.05	9.4327	1.7452	5.1635	0
3.1	9.5511	1.8439	5.1584	0
3.15	9.6682	2.3539	5.1488	0
3.2	9.7857	1.6252	5.1466	0
3.25	9.9004	2.5141	5.154	0
3.3	10.0152	1.8551	5.1447	0
3.35	10.1289	1.9279	5.1403	0
3.4	10.2407	2.6351	5.1341	0
3.45	10.3526	1.6595	5.134	0
3.5	10.462	2.6834	5.1335	0
3.55	10.572	2.0542	5.1403	0
3.6	10.6805	2.4845	5.1397	0
3.65	10.7888	2.0599	5.152	0
3.7	10.8957	2.5615	5.1594	0
3.75	11.0021	2.2918	5.1447	0
3.8	11.1074	2.4543	5.1438	0
3.85	11.2124	2.3444	5.1357	0
3.9	11.3165	2.7992	5.1561	0
3.95	11.4208	2.0469	5.1701	0
4	11.5228	2.8212	5.1686	0
4.05	11.625	2.6099	5.1683	0
4.1	11.7267	2.4616	5.1507	0
4.15	11.8276	2.562	5.1454	0
4.2	11.9277	2.8506	5.1461	0
4.25	12.028	2.3815	5.1552	0
4.3	12.1268	2.9207	5.1544	0
4.35	12.2254	2.894	5.138	0
4.4	12.3239	2.4271	5.1347	0
4.45	12.4211	2.93	5.1303	0
4.5	12.5185	3.0037	5.1233	0
4.55	12.6156	2.7425	5.141	0
4.6	12.7118	2.9559	5.156	0
4.65	12.8079	2.9764	5.1736	0
4.7	12.9037	2.7851	5.1572	0
4.75	12.9988	3.1272	5.1528	0
4.8	13.0936	2.9762	5.1621	0
4.85	13.1875	3.0814	5.1527	0
4.9	13.2807	3.3387	5.1493	0
4.95	13.3744	2.8613	5.1391	0
5	13.4672	3.6559	5.1333	0
5.05	13.5609	3.0545	5.1484	0
5.1	13.6535	3.3222	5.1517	0
5.15	13.7457	3.6871	5.1475	0
5.2	13.838	3.425	5.1483	0
5.25	13.9296	3.6461	5.1655	0
5.3	14.021	3.9124	5.1619	0
5.35	14.1122	3.8076	5.1536	0
5.4	14.2029	4.0401	5.1521	0
5.45	14.2936	4.0787	5.1376	0
5.5	14.3841	4.7194	5.1144	0
5.55	14.4758	3.7344	5.1147	0
5.6	14.5649	5.3728	5.125	0
5.65	14.6556	4.6533	5.1214	1
5.7	14.7452	5.1171	5.1434	1
5.75	14.8346	5.5311	5.1504	1
5.8	14.9243	5.6339	5.1421	1
5.85	15.01	5.7455	5.1355	1
5.9	15.0718	6.2199	5.1379	1
5.95	15.1061	5.7203	5.1311	1
6	15.1351	5.6878	5.1162	1
6.05	15.1608	6.2803	5.1424	1
6.1	15.1852	6.1947	5.1672	1
6.15	15.2089	6.0934	5.165	1
6.2	15.2312	6.1821	5.1518	1
6.25	15.2528	6.3475	5.1531	1
6.3	15.2739	6.3005	5.1588	1
6.35	15.2951	6.3718	5.1617	1
6.4	15.3149	6.4497	5.1629	1
6.45	15.3349	6.6592	5.1484	1
6.5	15.3541	6.4351	5.1472	1
6.55	15.3732	6.7692	5.1545	1
6.6	15.3919	6.8327	5.1538	1
6.65	15.4102	6.6729	5.1555	1
6.7	15.4294	6.7183	5.1543	1
6.75	15.4473	6.9269	5.1561	1
6.8	15.4654	7.2822	5.1509	1
6.85	15.4839	6.3187	5.1502	1
6.9	15.5021	7.6198	5.1502	1
6.95	15.5194	7.1271	5.1416	1
7	15.5372	6.9891	5.1272	1
7.05	15.5551	7.2569	5.1274	1
7.1	15.5724	7.5708	5.1523	1
7.15	15.5894	7.5337	5.1757	1
7.2	15.6078	7.1109	5.1773	1
7.25	15.6239	8.1985	5.1594	1
7.3	15.6413	7.2186	5.1382	1
7.35	15.6589	7.71	5.1389	1
7.4	15.6756	8.1335	5.1565	1
7.45	15.6927	7.6956	5.1479	1
7.5	15.7105	7.6613	5.1415	1
7.55	15.7268	8.602	5.1567	1
7.6	15.7438	7.5134	5.1594	1
7.65	15.7611	8.564	5.1435	1
7.7	15.778	7.8777	5.1387	1
7.75	15.7948	8.5785	5.1272	1
7.8	15.8115	8.0855	5.1358	1
7.85	15.8281	8.7215	5.1634	1
7.9	15.8444	8.7923	5.1544	1
7.95	15.8611	8.4607	5.1372	1
8	15.8783	8.491	5.1449	1
8.05	15.8946	9.2462	5.147	1
8.1	15.9102	8.911	5.1428	1
8.15	15.9277	8.822	5.1321	1
8.2	15.9443	9.0389	5.1242	1
8.25	15.9606	9.4453	5.1333	1
8.3	15.9771	8.8591	5.1332	1
8.35	15.9933	9.4721	5.1233	1
8.4	16.0095	9.5997	5.1299	1
8.45	16.0264	9.0822	5.141	1
8.5	16.0424	9.8288	5.1434	1
8.55	16.0592	9.4174	5.1406	1
8.6	16.075	10.0777	5.1561	1
8.65	16.0915	9.4688	5.144	1
8.7	16.1078	10.1642	5.1319	1
8.75	16.124	9.9251	5.15	1
8.8	16.1401	10.1495	5.1547	1
8.85	16.1561	10.1685	5.1642	1
8.9	16.1715	10.3761	5.1535	1
8.95	16.1874	10.5047	5.1351	1
9	16.2036	10.3612	5.154	1
9.05	16.2195	10.54	5.1558	1
9.1	16.2354	10.7779	5.1474	1
9.15	16.2512	10.6617	5.142	1
9.2	16.2675	10.8811	5.1436	1
9.25	16.2828	11.1129	5.156	1
9.3	16.2983	10.9976	5.1602	1
9.35	16.3144	11.104	5.1686	1
9.4	16.3299	11.3565	5.1638	1
9.45	16.3454	11.2073	5.1542	1
9.5	16.3609	11.8625	5.1532	1
9.55	16.3761	11.6118	5.1475	1
9.6	16.3917	11.5708	5.1515	1
9.65	16.4071	11.7299	5.1497	1
9.7	16.4214	12.3442	5.1464	1
9.75	16.437	11.6532	5.1389	1
9.8	16.4525	12.204	5.1471	1
9.85	16.4666	12.5169	5.1626	1
9.9	16.4813	12.2764	5.1623	1
9.95	16.4965	12.251	5.147	1
10	16.5109	12.7531	5.1513	1
10.05	16.5254	12.8022	5.1567	1
10.1	16.5402	12.5952	5.1478	1
10.15	16.5548	13.1873	5.141	1
10.2	16.5687	13.0173	5.1378	1
10.25	16.5833	12.9998	5.1336	1
10.3	16.5972	13.596	5.134	1
10.35	16.6104	13.6552	5.1366	1
10.4	16.6246	13.1424	5.1593	1
10.45	16.6381	14.195	5.1576	1
10.5	16.6521	13.5569	5.1487	1
10.55	16.6656	14.0665	5.1374	1
10.6	16.6789	14.2362	5.1473	1
10.65	16.692	13.8936	5.1499	1
10.7	16.7054	14.747	5.1349	1
10.75	16.7179	14.4657	5.1363	1
10.8	16.7311	14.374	5.1469	1
10.85	16.7436	15.3062	5.1415	1
10.9	16.7558	14.4732	5.1301	1
10.95	16.7688	15.1228	5.1315	1
11	16.7811	15.1758	5.1443	1
11.05	16.7931	15.1073	5.1447	1
11.1	16.8055	15.5101	5.1297	1
11.15	16.8172	15.5712	5.1398	1
11.2	16.8296	15.3695	5.1558	1
11.25	16.8411	16.1069	5.1715	1
11.3	16.8526	15.4308	5.1513	1
11.35	16.8649	16.1458	5.1346	1
11.4	16.8758	16.0916	5.1393	1
11.45	16.8871	16.5128	5.1405	1
11.5	16.8987	15.973	5.1447	1
11.55	16.9103	16.6472	5.1575	1
11.6	16.9208	16.6234	5.1532	1
11.65	16.9318	16.5361	5.1343	1
11.7	16.9427	16.9009	5.1225	1
11.75	16.9537	16.9704	5.1318	1
11.8	16.9644	16.8677	5.1439	1
11.85	16.9751	17.6409	5.1502	1
11.9	16.9852	17.0088	5.1321	1
11.95	16.9955	17.657	5.1228	1
12	17.0055	17.5336	5.121	1
12.05	17.0158	17.7055	5.1451	1
12.1	17.0262	17.7466	5.1538	1
12.15	17.0353	18.2422	5.1546	1
12.2	17.0447	17.8922	5.1675	1
12.25	17.0547	18.2103	5.1678	1
12.3	17.0638	18.4144	5.1709	1
12.35	17.0735	18.38	5.1531	1
12.4	17.0824	18.5652	5.1441	1
12.45	17.0919	18.6578	5.1536	1
12.5	17.1013	18.7709	5.1606	1
12.55	17.1104	18.9069	5.1637	1
12.6	17.1191	19.0271	5.1561	1
12.65	17.128	18.9169	5.1751	1
12.7	17.1366	19.3044	5.1758	1
12.75	17.1449	19.6417	5.1597	1
12.8	17.1537	19.0492	5.1494	1
12.85	17.1627	19.5909	5.1542	1
12.9	17.1703	19.8812	5.1509	1
12.95	17.1788	19.5201	5.1653	1
13	17.1875	19.8208	5.1738	1
13.05	17.1959	19.9107	5.1694	1
13.1	17.204	20.1717	5.1679	1
13.15	17.2122	20.3346	5.1565	1
13.2	17.2202	19.8085	5.1476	1
13.25	17.2289	20.6705	5.1548	1
13.3	17.2362	20.3883	5.1751	1
13.35	17.2443	20.4581	5.1551	1
13.4	17.2524	20.4844	5.1668	1
13.45	17.2595	21.0838	5.1884	1
13.5	17.2678	20.3878	5.1823	1
13.55	17.2757	20.9259	5.179	1
13.6	17.2825	21.5853	5.1687	1
13.65	17.2905	20.4748	5.1588	1
13.7	17.2989	21.3583	5.1525	1
13.75	17.3062	21.391	5.1433	1
13.8	17.3137	21.17	5.1501	1
13.85	17.322	21.4415	5.1447	1
13.9	17.3289	21.5902	5.1395	1
13.95	17.3364	21.862	5.1506	1
14	17.3443	21.4215	5.163	1
14.05	17.3525	21.4091	5.1801	1
14.1	17.3598	22.3067	5.1702	1
14.15	17.367	21.6763	5.1622	1
14.2	17.3753	21.7921	5.1597	1
14.25	17.3824	22.5329	5.1694	1
14.3	17.3894	22.2318	5.1961	1
14.35	17.3977	21.9072	5.1907	1
14.4	17.4045	23.0494	5.173	1
14.45	17.4116	22.1911	5.1705	1
14.5	17.42	22.3661	5.1609	2
14.55	17.4267	22.913	5.1592	2
14.6	17.4336	22.8719	5.175	2
14.65	17.4405	22.7725	5.1611	2
14.7	17.4484	22.8585	5.1463	2
14.75	17.4553	23.1672	5.1495	2
14.8	17.4619	23.3165	5.1695	2
14.85	17.4684	23.1656	5.1709	2
14.9	17.4748	23.3695	5.1572	2
14.95	17.4806	23.3672	5.159	2
15	17.4866	23.5152	5.1687	2
15.05	17.492	23.4886	5.1821	2
15.1	17.4976	23.5122	5.1876	2
15.15	17.5029	23.8843	5.1689	2
15.2	17.5084	23.3685	5.1589	2
15.25	17.5146	23.6031	5.1477	2
15.3	17.5189	24.4167	5.1457	2
15.35	17.523	23.7608	5.1601	2
15.4	17.5291	23.5482	5.1683	2
15.45	17.5332	24.303	5.1527	2
15.5	17.5375	24.1613	5.1626	2
15.55	17.5421	23.8089	5.1862	2
15.6	17.5459	24.5218	5.1899	2
15.65	17.5497	24.2809	5.1827	2
15.7	17.5538	24.1312	5.1863	2
15.75	17.5575	24.4941	5.1726	2
15.8	17.561	24.3261	5.1594	2
15.85	17.5637	24.7068	5.1703	2
15.9	17.5681	24.0113	5.1624	2
15.95	17.5712	24.6935	5.1586	2
16	17.5737	24.9609	5.1469	2
16.05	17.577	24.0374	5.1387	2
16.1	17.5802	24.8164	5.1417	2
16.15	17.5823	24.8117	5.1467	2
16.2	17.586	24.1229	5.1456	2
16.25	17.5885	24.9399	5.148	2
16.3	17.5915	24.4749	5.1322	2
16.35	17.594	24.8212	5.1353	2
16.4	17.5964	24.6483	5.1427	2
16.45	17.5988	24.805	5.1423	2
16.5	17.601	24.9682	5.1281	3
16.55	17.6031	24.7855	5.1258	3
16.6	17.6062	24.5368	5.15	3
16.65	17.6083	25.0907	5.1572	3
16.7	17.61	24.7236	5.1608	3
16.75	17.6121	24.9017	5.1602	3
16.8	17.6136	24.9138	5.1538	3
16.85	17.6148	25.1102	5.1578	3
16.9	17.616	24.6759	5.1491	3
16.95	17.6168	25.2898	5.1224	3
17	17.6172	24.7072	5.1188	3
17.05	17.618	25.0194	5.1304	3
17.1	17.6182	24.8502	5.138	3
17.15	17.6181	25.0342	5.1535	3
17.2	17.6186	24.5357	5.1509	3
17.25	17.6184	25.0702	5.1459	3
17.3	17.6182	24.7272	5.142	3
17.35	17.6177	24.9019	5.1583	3
17.4	17.6174	24.5985	5.1632	3
17.45	17.617	24.7186	5.1482	3
17.5	17.6161	24.6177	5.1518	3
17.55	17.6153	24.7278	5.1432	3
17.6	17.6143	24.3684	5.1397	3
17.65	17.6138	24.3458	5.1311	3
17.7	17.6127	24.6719	5.1182	3
17.75	17.6112	24.3426	5.1255	3
17.8	17.6103	24.1714	5.1278	3
17.85	17.6086	24.5831	5.1333	3
17.9	17.6071	23.9769	5.1453	3
17.95	17.6063	24.1768	5.1385	3
18	17.6039	24.3517	5.1369	3
18.05	17.6025	23.8961	5.1187	3
18.1	17.601	23.7674	5.1128	3
18.15	17.5998	24.0192	5.1282	3
18.2	17.5974	23.9821	5.1439	3
18.25	17.5956	23.6841	5.1504	3
18.3	17.5941	23.3298	5.1419	3
18.35	17.5923	24.0547	5.132	3
18.4	17.5896	23.4867	5.1363	3
18.45	17.5881	23.3155	5.1262	3
18.5	17.5854	23.6887	5.1293	3
18.55	17.584	22.8932	5.1315	3
18.6	17.5824	23.1119	5.1274	3
18.65	17.5805	23.3491	5.1344	3
18.7	17.5778	23.1675	5.1442	3
18.75	17.576	22.8391	5.1574	3
18.8	17.5738	22.9075	5.1512	3
18.85	17.5712	23.137	5.142	3
18.9	17.5687	22.7436	5.154	3
18.95	17.5674	22.3277	5.1562	3
19	17.5643	23.179	5.1408	3
19.05	17.5619	22.1567	5.1445	3
19.1	17.5602	22.5316	5.1455	3
19.15	17.558	22.4018	5.1421	3
19.2	17.5555	22.5198	5.1564	3
19.25	17.5524	22.3352	5.1502	3
19.3	17.5503	21.8553	5.1521	3
19.35	17.5475	22.4361	5.1618	3
19.4	17.5441	22.2393	5.1604	3
19.45	17.5421	21.6572	5.1361	3
19.5	17.5393	22.2848	5.1229	3
19.55	17.5366	21.4486	5.1381	3
19.6	17.5338	22.1036	5.1535	3
19.65	17.5309	21.4908	5.1442	3
19.7	17.5283	21.811	5.1277	3
19.75	17.5252	21.5208	5.1512	3
19.8	17.5229	21.3801	5.162	3
19.85	17.5199	21.4108	5.1488	3
19.9	17.5166	21.5932	5.1513	3
19.95	17.5135	21.1577	5.1422	3
20	17.5105	21.4784	5.1306	3
20.05	17.5073	20.9873	5.1356	3
20.1	17.504	21.2953	5.1255	3
20.15	17.501	20.7024	5.1193	3
20.2	17.4977	21.1209	5.1296	3
20.25	17.4938	21.0441	5.132	3
20.3	17.4906	20.5963	5.1417	3
20.35	17.4877	20.7695	5.1507	3
20.4	17.4842	20.8156	5.1597	3
20.45	17.4808	20.5417	5.1618	3
20.5	17.4775	20.5474	5.1387	3
20.55	17.474	20.4575	5.135	3
20.6	17.4705	20.4896	5.1438	3
20.65	17.4666	20.1872	5.157	3
20.7	17.4636	20.3108	5.1507	3
20.75	17.4596	20.2157	5.1455	3
20.8	17.4561	20.2059	5.1447	3
20.85	17.4524	19.7638	5.1428	3
20.9	17.449	20.008	5.1418	3
20.95	17.4451	20.1547	5.1696	3
21	17.441	19.6366	5.1697	3
21.05	17.4378	19.6106	5.149	3
21.1	17.4338	19.7555	5.139	3
21.15	17.4299	19.513	5.1343	3
21.2	17.4269	19.1931	5.1411	3
21.25	17.422	20.0245	5.1649	3
21.3	17.4184	18.9474	5.1719	3
21.35	17.4155	18.88	5.168	3
21.4	17.4105	20.0223	5.1662	3
21.45	17.4066	18.5352	5.1688	3
21.5	17.4036	19.1252	5.1652	3
21.55	17.399	19.153	5.1723	3
21.6	17.3949	18.8197	5.1828	3
21.65	17.3914	18.5469	5.166	3
21.7	17.3873	18.9927	5.1657	3
21.75	17.3824	18.7793	5.1477	3
21.8	17.379	18.107	5.155	3
21.85	17.3743	19.1485	5.169	3
21.9	17.369	18.5174	5.1644	3
21.95	17.3654	17.9254	5.1631	3
22	17.3619	18.4426	5.1753	3
22.05	17.3569	18.6183	5.178	3
22.1	17.3532	17.7332	5.1673	3
22.15	17.3492	18.3341	5.1603	3
22.2	17.344	18.28	5.1699	3
22.25	17.3396	17.7875	5.1754	3
22.3	17.3358	17.7119	5.1745	3
22.35	17.3307	18.3691	5.167	3
22.4	17.3264	17.2547	5.1541	3
22.45	17.322	17.7704	5.1501	3
22.5	17.3172	17.841	5.151	3
22.55	17.3124	17.4586	5.1541	3
22.6	17.3079	17.729	5.1605	3
22.65	17.3026	17.3269	5.1596	3
22.7	17.2984	17.2979	5.1698	3
22.75	17.2927	17.6565	5.1517	3
22.8	17.2879	17.0022	5.1392	3
22.85	17.2837	17.1425	5.1568	3
22.9	17.2781	17.5196	5.1705	3
22.95	17.2729	17.0749	5.1544	3
23	17.2686	16.7256	5.1598	3
23.05	17.2633	17.1344	5.1594	3
23.1	17.2578	16.9718	5.155	3
23.15	17.2526	16.8334	5.1371	3
23.2	17.2475	16.5575	5.1292	3
23.25	17.2419	17.0364	5.1371	3
23.3	17.2362	16.588	5.1395	3
23.35	17.2316	16.3927	5.1555	3
23.4	17.2256	16.6953	5.1487	3
23.45	17.2199	16.5312	5.1354	3
23.5	17.2146	16.2725	5.1421	3
23.55	17.2094	16.2462	5.1501	3
23.6	17.2037	16.3487	5.1555	3
23.65	17.198	16.0752	5.147	3
23.7	17.192	16.0442	5.1309	3
23.75	17.1862	16.0624	5.126	3
23.8	17.18	16.1279	5.1194	3
23.85	17.1748	15.5221	5.1289	3
23.9	17.1686	16.3212	5.149	3
23.95	17.1621	15.5103	5.1696	3
24	17.157	15.5717	5.1796	3
24.05	17.1512	15.743	5.1766	3
24.1	17.1446	15.7469	5.1656	3
24.15	17.1391	15.1836	5.1649	3
24.2	17.133	15.6063	5.1658	3
24.25	17.1272	14.9662	5.1709	3
24.3	17.1219	15.1913	5.1583	3
24.35	17.1156	15.1481	5.1558	3
24.4	17.1091	15.2693	5.1773	3
24.45	17.1035	14.6646	5.166	3
24.5	17.0978	14.9904	5.1696	3
24.55	17.0918	14.709	5.1705	3
24.6	17.0856	14.741	5.1632	3
24.65	17.0794	14.7704	5.1762	3
24.7	17.0732	14.5576	5.1826	3
24.75	17.0672	14.5522	5.189	3
24.8	17.0615	14.3732	5.1873	3
24.85	17.0549	14.4874	5.1872	3
24.9	17.0485	14.2416	5.1784	3
24.95	17.0423	14.2662	5.1595	3
25	17.0358	14.3069	5.1511	3
25.05	17.0293	14.0808	5.1659	3
25.1	17.0233	13.7751	5.1621	3
25.15	17.017	14.0459	5.1477	3
25.2	17.0103	13.9678	5.1511	3
25.25	17.004	13.6245	5.1594	3
25.3	16.9982	13.6042	5.1665	3
25.35	16.9913	13.9583	5.161	3
25.4	16.9845	13.2955	5.1603	3
25.45	16.9783	13.5104	5.1411	3
25.5	16.9724	13.2713	5.1512	3
25.55	16.9655	13.547	5.1728	3
25.6	16.9595	12.8457	5.1634	3
25.65	16.9526	13.4068	5.1787	3
25.7	16.9462	13.0472	5.1816	3
25.75	16.9401	13.0703	5.1714	3
25.8	16.9337	12.8695	5.1645	3
25.85	16.9272	12.7184	5.1619	3
25.9	16.9208	12.8302	5.1528	3
25.95	16.914	12.7252	5.1516	3
26	16.9076	12.4315	5.1508	3
26.05	16.9009	12.6972	5.1539	3
26.1	16.8945	12.3534	5.1747	3
26.15	16.8876	12.2304	5.189	3
26.2	16.881	12.1957	5.1673	3
26.25	16.8738	12.5439	5.1605	3
26.3	16.8675	11.7835	5.1605	3
26.35	16.8611	12.3159	5.1622	3
26.4	16.8541	11.8213	5.158	3
26.45	16.8481	11.6871	5.1444	3
26.5	16.8415	11.968	5.1498	3
26.55	16.8343	11.75	5.1534	3
26.6	16.8279	11.5283	5.1593	3
26.65	16.8212	11.4931	5.1426	3
26.7	16.8143	11.5471	5.1296	3
26.75	16.8075	11.6132	5.1307	3
26.8	16.801	10.9652	5.1302	3
26.85	16.7938	11.8505	5.1506	3
26.9	16.7868	10.7319	5.1585	3
26.95	16.7802	11.4557	5.1531	3
27	16.7727	11.1853	5.1594	3
27.05	16.7656	11.0562	5.1717	3
27.1	16.7586	11.1188	5.1672	3
27.15	16.7514	10.7094	5.1572	3
27.2	16.7442	11.2053	5.1548	3
27.25	16.7363	10.7888	5.1492	3
27.3	16.729	10.6108	5.1605	3
27.35	16.7218	10.8797	5.1579	3
27.4	16.7135	11.078	5.1654	3
27.45	16.7071	9.9307	5.1651	3
27.5	16.6993	11.069	5.1535	3
27.55	16.691	10.4833	5.1636	3
27.6	16.6836	10.3091	5.169	3
27.65	16.6755	10.6798	5.1673	3
27.7	16.6675	10.2154	5.187	3
27.75	16.6602	10.0213	5.1881	3
27.8	16.652	10.5468	5.188	3
27.85	16.6442	9.8786	5.1864	3
27.9	16.6356	10.4281	5.1786	3
27.95	16.6271	9.7604	5.1825	3
28	16.619	10.1417	5.1703	3
28.05	16.6112	9.6799	5.1534	3
28.1	16.6032	9.8737	5.1398	3
28.15	16.5945	9.8571	5.1432	3
28.2	16.5863	9.3166	5.1457	3
28.25	16.5783	9.9374	5.1426	3
28.3	16.5696	9.3824	5.1459	3
28.35	16.5616	9.2763	5.1595	3
28.4	16.5531	9.6273	5.1551	3
28.45	16.5446	9.2506	5.1602	3
28.5	16.5362	9.2576	5.1753	4
28.55	16.5277	8.9459	5.181	4
28.6	16.5191	9.2903	5.1684	4
28.65	16.5106	9.0108	5.1733	4
28.7	16.5025	8.8727	5.1767	4
28.75	16.4941	8.9503	5.1583	4
28.8	16.4859	8.6996	5.1675	4
28.85	16.4773	8.9858	5.1716	4
28.9	16.4689	8.7972	5.1607	4
28.95	16.4612	8.343	5.1632	4
29	16.4538	8.6566	5.164	4
29.05	16.446	8.3091	5.1742	4
29.1	16.4392	8.3296	5.1832	4
29.15	16.431	8.6637	5.1882	4
29.2	16.4239	8.1184	5.2007	4
29.25	16.418	7.8942	5.2006	4
29.3	16.4104	8.8758	5.2052	4
29.35	16.4034	7.5944	5.1954	4
29.4	16.3973	7.911	5.1817	4
29.45	16.3902	8.2514	5.1927	4
29.5	16.3834	8.1124	5.1957	4
29.55	16.377	7.7238	5.2071	4
29.6	16.371	7.9003	5.1894	4
29.65	16.3649	7.7176	5.182	4
29.7	16.3588	7.7595	5.1909	4
29.75	16.3532	7.6348	5.1875	4
29.8	16.347	7.8853	5.1755	4
29.85	16.3418	7.4262	5.1878	4
29.9	16.3361	7.3929	5.1844	4
29.95	16.3303	7.8433	5.1747	4
30	16.3247	7.2314	5.1816	4
30.05	16.3194	7.6823	5.1894	4
30.1	16.3147	7.0357	5.2001	4
30.15	16.3095	7.6029	5.1829	4
30.2	16.304	7.5527	5.165	4
30.25	16.2992	6.6293	5.171	4
30.3	16.2947	7.5618	5.1745	4
30.35	16.2892	7.2963	5.1783	4
30.4	16.2848	6.7695	5.1727	4
30.45	16.2808	7.2723	5.1778	4
30.5	16.2756	7.2263	5.1798	4
30.55	16.2711	7.0579	5.1696	4
30.6	16.2673	6.7856	5.1813	4
30.65	16.2621	7.5925	5.1993	4
30.7	16.2579	6.6093	5.1951	4
30.75	16.2544	6.6089	5.1965	4
30.8	16.2498	7.5347	5.1918	4
30.85	16.2457	6.3932	5.202	4
30.9	16.2421	6.814	5.1892	4
30.95	16.2379	6.9418	5.1812	4
31	16.2333	6.9061	5.186	4
31.05	16.23	6.5115	5.1821	4
31.1	16.2264	6.8362	5.1918	4
31.15	16.2223	6.9237	5.1939	4
31.2	16.2183	6.5725	5.1865	4
31.25	16.2151	6.3784	5.1884	4
31.3	16.2117	6.9384	5.1778	4
31.35	16.2082	6.4618	5.1746	4
31.4	16.2051	6.4999	5.1977	4
31.45	16.2016	6.4887	5.2004	4
31.5	16.198	6.7105	5.2037	4
31.55	16.1951	6.2435	5.1995	4
31.6	16.1924	6.3818	5.1922	4
31.65	16.1896	6.4307	5.1866	4
31.7	16.1863	6.3947	5.1597	4
31.75	16.1835	6.2109	5.1676	4
31.8	16.1805	6.5062	5.1719	4
31.85	16.1776	6.1751	5.1677	4
31.9	16.1758	5.8175	5.1843	4
31.95	16.173	6.4993	5.1984	4
32	16.1701	6.1305	5.1958	4
32.05	16.1684	5.8542	5.184	4
32.1	16.166	6.2524	5.1815	4
32.15	16.1635	6.0787	5.1762	4
32.2	16.1616	5.7839	5.1696	4
32.25	16.1591	6.2912	5.1772	4
32.3	16.1563	6.1272	5.1842	4
32.35	16.1543	5.8048	5.1727	4
32.4	16.1527	5.9773	5.1752	4
32.45	16.1502	6.1011	5.1727	4
32.5	16.1479	5.9556	5.1832	4
32.55	16.1459	5.8172	5.1762	4
32.6	16.144	6.0463	5.176	4
32.65	16.1419	5.8594	5.1722	4
32.7	16.1404	5.792	5.1679	4
32.75	16.1389	5.8097	5.1582	4
32.8	16.1366	6.0576	5.1654	4
32.85	16.1354	5.611	5.1735	4
32.9	16.1335	6.1303	5.1821	4
32.95	16.132	5.5007	5.1686	4
33	16.1306	5.9532	5.1651	4
33.05	16.1285	5.7928	5.1678	4
33.1	16.1275	5.4999	5.1806	4
33.15	16.1259	5.8341	5.18	4
33.2	16.1238	6.0506	5.1643	4
33.25	16.1223	5.4399	5.1718	4
33.3	16.121	5.8043	5.1758	4
33.35	16.1197	5.7513	5.1775	4
33.4	16.1179	5.8813	5.1928	4
33.45	16.1162	5.6479	5.1844	4
33.5	16.115	5.8015	5.1614	4
33.55	16.113	5.904	5.1843	4
33.6	16.1124	5.2462	5.1955	4
33.65	16.1108	6.0902	5.1701	4
33.7	16.1091	5.4643	5.1642	4
33.75	16.1076	5.7919	5.1808	4
33.8	16.1059	5.6871	5.1778	4
33.85	16.1042	5.6759	5.1847	4
33.9	16.103	5.7071	5.1791	4
33.95	16.1014	5.6445	5.155	4
34	16.1005	5.6218	5.147	4
34.05	16.0988	5.8871	5.1552	4
34.1	16.0973	5.6631	5.1699	4
34.15	16.0959	5.8181	5.1867	4
34.2	16.0944	5.6184	5.1864	4
34.25	16.0932	5.7766	5.1769	4
34.3	16.0913	5.8366	5.1835	4
34.35	16.0901	5.5741	5.1899	4
34.4	16.0887	5.8853	5.1909	4
34.45	16.0863	5.9887	5.1908	4
34.5	16.0849	5.5434	5.1842	4
34.55	16.0833	5.9628	5.1721	4
34.6	16.0814	5.7538	5.1582	4
34.65	16.0797	5.9271	5.1522	4
34.7	16.0782	5.6096	5.1553	4
34.75	16.0766	5.9233	5.1632	4
34.8	16.0744	5.9574	5.1818	4
34.85	16.0727	5.5432	5.1839	4
34.9	16.0712	6.127	5.1895	4
34.95	16.0692	5.7488	5.1905	4
35	16.068	5.545	5.1874	4
35.05	16.066	6.1431	5.1731	4
35.1	16.064	5.8129	5.1701	4
35.15	16.0623	5.7885	5.1706	4
35.2	16.0608	5.9557	5.1805	4
35.25	16.0587	5.9776	5.1861	4
35.3	16.0572	5.7217	5.1851	4
35.35	16.0555	5.9399	5.1913	4
35.4	16.0541	5.7712	5.1826	4
35.45	16.0516	6.2015	5.1733	4
35.5	16.0505	5.1405	5.1746	4
35.55	16.0486	6.2178	5.1696	4
35.6	16.0467	5.7911	5.1606	4
35.65	16.0452	5.75	5.1678	4
35.7	16.0439	5.8472	5.1776	4
35.75	16.042	5.7132	5.1851	4
35.8	16.0406	5.5596	5.1919	4
35.85	16.0391	5.8963	5.1828	4
35.9	16.0376	5.6851	5.1707	4
35.95	16.0366	5.5451	5.1878	4
36	16.0349	5.9884	5.1817	4
36.05	16.0334	5.5724	5.1586	4
36.1	16.0322	5.6789	5.1638	4
36.15	16.0309	5.687	5.1626	4
36.2	16.0292	5.6973	5.1785	4
36.25	16.0278	5.8435	5.1856	4
36.3	16.0262	5.705	5.1617	4
36.35	16.0249	5.6012	5.1601	4
36.4	16.0229	6.1766	5.1657	4
36.45	16.0218	5.0985	5.1824	4
36.5	16.0208	5.9085	5.168	4
36.55	16.0191	5.619	5.1623	4
36.6	16.0173	5.9462	5.1767	4
36.65	16.0162	5.2858	5.1823	4
36.7	16.015	5.8805	5.1785	4
36.75	16.0134	5.7648	5.1772	4
36.8	16.0124	5.379	5.181	4
36.85	16.0116	5.7022	5.201	4
36.9	16.0099	5.6793	5.1845	4
36.95	16.0086	5.5733	5.1831	4
37	16.0078	5.5588	5.1951	4
37.05	16.0063	5.7893	5.1968	4
37.1	16.005	5.4578	5.1878	4
37.15	16.0042	5.4542	5.1791	4
37.2	16.0025	5.8874	5.1803	4
37.25	16.0014	5.3243	5.1924	4
37.3	16.0008	5.5354	5.1952	4
37.35	15.9995	5.7121	5.1875	4
37.4	15.9983	5.4572	5.193	4
37.45	15.9973	5.5687	5.2073	4
37.5	15.9959	5.5958	5.197	4
37.55	15.9941	5.7961	5.1792	4
37.6	15.9936	5.1275	5.1812	4
37.65	15.9929	5.6714	5.1779	4
37.7	15.9914	5.7967	5.1834	4
37.75	15.9905	5.2593	5.1765	4
37.8	15.9899	5.6689	5.1721	4
37.85	15.9884	5.6561	5.1892	4
37.9	15.9868	5.6932	5.2012	4
37.95	15.9863	4.9941	5.1936	4
38	15.9851	6.1052	5.2092	4
38.05	15.9835	5.3764	5.2105	4
38.1	15.9829	5.5263	5.1942	4
38.15	15.9816	5.821	5.197	4
38.2	15.98	5.6167	5.1921	4
38.25	15.979	5.5472	5.1896	4
38.3	15.9781	5.4308	5.1815	4
38.35	15.9764	5.7966	5.1677	4
38.4	15.9751	5.537	5.1803	4
38.45	15.9739	5.3667	5.1747	4
38.5	15.973	5.9175	5.1677	4
38.55	15.9714	5.4203	5.1555	4
38.6	15.9708	5.6417	5.1594	4
38.65	15.969	5.7712	5.1541	4
38.7	15.9678	5.7272	5.1585	4
38.75	15.9663	5.5289	5.1743	4
38.8	15.9652	5.779	5.1748	4
38.85	15.9633	5.7193	5.1659	4
38.9	15.9623	5.5959	5.161	4
38.95	15.9611	5.7478	5.1636	4
39	15.9598	5.6299	5.1707	4
39.05	15.9585	5.5615	5.1665	4
39.1	15.9573	5.7347	5.1686	4
39.15	15.9559	5.6125	5.1724	4
39.2	15.9549	5.3916	5.1782	4
39.25	15.953	6.0281	5.1778	4
39.3	15.9518	5.2169	5.1636	4
39.35	15.9509	5.9884	5.1464	4
39.4	15.9496	5.5061	5.1603	4
39.45	15.9484	5.738	5.1744	4
39.5	15.9474	5.4056	5.1744	4
39.55	15.9462	5.6995	5.1902	4
39.6	15.9446	5.8203	5.1865	4
39.65	15.943	5.6878	5.1833	4
39.7	15.942	5.5321	5.181	4
39.75	15.9405	5.8866	5.1672	4
39.8	15.9392	5.6807	5.1809	4
39.85	15.9379	5.8358	5.188	4
39.9	15.936	5.765	5.1823	4
39.95	15.9338	6.1504	5.1688	4
40	15.9325	5.502	5.1709	4
40.05	15.9313	5.8382	5.185	4
40.1	15.9292	5.9868	5.193	4
40.15	15.9275	5.6183	5.1883	4
40.2	15.926	5.7598	5.192	4
40.25	15.9243	5.9698	5.1997	4
40.3	15.9224	5.7279	5.1983	4
40.35	15.9212	5.9012	5.1993	4
40.4	15.9195	5.6882	5.2059	4
40.45	15.9177	6.1176	5.1983	4
40.5	15.9155	5.8604	5.1892	4
40.55	15.9139	5.6564	5.1884	4
40.6	15.9127	5.8052	5.1805	4
40.65	15.911	5.9684	5.18	4
40.7	15.9099	5.5926	5.1693	4
40.75	15.9079	6.0527	5.1563	4
40.8	15.906	5.7191	5.1662	4
40.85	15.9044	6.0164	5.18	4
40.9	15.9027	5.7001	5.1777	4
40.95	15.9007	6.0745	5.1816	4
41	15.899	5.6527	5.1707	4
41.05	15.8973	5.8601	5.1857	4
41.1	15.8954	6.0114	5.1842	4
41.15	15.8942	5.6351	5.1884	4
41.2	15.8918	6.0411	5.1846	4
41.25	15.8901	5.8793	5.1761	4
41.3	15.8885	5.502	5.1738	4
41.35	15.887	6.2893	5.1817	4
41.4	15.8849	5.6146	5.1753	4
41.45	15.8835	5.7056	5.1762	4
41.5	15.8817	6.0555	5.1725	4
41.55	15.8794	5.8636	5.1937	4
41.6	15.8779	5.6669	5.1961	4
41.65	15.8766	5.868	5.1964	4
41.7	15.8745	5.8194	5.1991	4
41.75	15.8731	5.7478	5.1902	4
41.8	15.8716	5.6508	5.1869	4
41.85	15.8701	5.8764	5.1811	4
41.9	15.8685	5.7053	5.1798	4
41.95	15.8678	5.4425	5.1818	4
42	15.8662	5.7946	5.1647	4
42.05	15.8646	5.5786	5.1754	4
42.1	15.8637	5.5779	5.196	4
42.15	15.8627	5.4829	5.1951	4
42.2	15.8611	5.9467	5.182	4
42.25	15.8603	5.1585	5.1793	4
42.3	15.859	5.7633	5.1804	4
42.35	15.8582	5.4067	5.1855	4
42.4	15.8564	5.715	5.1828	4
42.45	15.8555	5.4037	5.1981	4
42.5	15.8548	5.4998	5.1925	4
42.55	15.8534	5.4837	5.1737	4
42.6	15.8525	5.6802	5.1631	4
42.65	15.8517	5.1077	5.1641	4
42.7	15.8509	5.7684	5.1678	4
42.75	15.8499	5.1962	5.1671	4
42.8	15.8489	5.8026	5.1747	4
42.85	15.8484	4.9063	5.1699	4
42.9	15.8475	5.8476	5.1667	4
42.95	15.8466	5.0426	5.1906	4
43	15.8465	5.5157	5.1936	4
43.05	15.8455	5.2878	5.1891	4
43.1	15.8453	5.4482	5.1937	4
43.15	15.8441	5.2811	5.1884	4
43.2	15.8439	5.2741	5.2018	4
43.25	15.843	5.2886	5.1832	4
43.3	15.842	5.5986	5.1784	4
43.35	15.8418	4.9758	5.1891	4
43.4	15.8413	5.5454	5.1782	4
43.45	15.8403	5.1842	5.1761	4
43.5	15.8401	5.2513	5.1998	4
43.55	15.8402	4.8899	5.2052	4
43.6	15.8396	5.5535	5.2072	4
43.65	15.8395	4.882	5.2083	4
43.7	15.8394	5.4466	5.2151	4
43.75	15.8392	4.9244	5.2007	4
43.8	15.8392	5.2312	5.1997	4
43.85	15.839	5.0212	5.2328	4
43.9	15.8388	5.1289	5.2177	4
43.95	15.8388	5.103	5.2085	4
44	15.8383	5.1693	5.212	4
44.05	15.8386	4.6428	5.1974	4
44.1	15.8384	5.5079	5.201	4
44.15	15.8379	4.8051	5.1741	4
44.2	15.8386	5.0431	5.1793	4
44.25	15.8386	4.8109	5.195	4
44.3	15.8388	5.3238	5.1928	4
44.35	15.8392	4.6096	5.2048	4
44.4	15.8389	5.2031	5.1929	4
44.45	15.8392	4.7982	5.1831	4
44.5	15.8393	5.0616	5.1783	4
44.55	15.8395	4.8463	5.1766	4
44.6	15.8401	5.0317	5.1831	4
44.65	15.8398	5.0073	5.1823	4
44.7	15.8405	4.8874	5.1648	4
44.75	15.8404	4.8774	5.1793	4
44.8	15.8407	4.9507	5.1862	4
44.85	15.8412	4.8732	5.1909	4
44.9	15.8411	5.2434	5.194	4
44.95	15.8416	4.5119	5.1958	4
45	15.8421	5.1076	5.1916	4
45.05	15.8419	5.0995	5.1887	4
45.1	15.8431	4.4561	5.1951	4
45.15	15.8433	5.3064	5.1897	4
45.2	15.8431	4.8299	5.1799	4
45.25	15.8438	4.7383	5.1882	4
45.3	15.8443	4.8198	5.1831	4
45.35	15.8442	5.05	5.1841	4
45.4	15.845	4.7108	5.2031	4
45.45	15.8452	4.9758	5.1826	4
45.5	15.8459	4.6966	5.1695	4
45.55	15.8468	5.0412	5.1841	4
45.6	15.8472	4.5456	5.1778	4
45.65	15.8476	5.2154	5.1763	4
45.7	15.8476	4.6722	5.1777	4
45.75	15.8485	4.8202	5.1888	4
45.8	15.8487	4.9101	5.1804	4
45.85	15.849	4.969	5.1806	4
45.9	15.8496	4.5527	5.1998	4
45.95	15.8498	5.2967	5.2033	4
46	15.8499	4.6058	5.1939	4
46.05	15.8513	4.6697	5.1728	4
46.1	15.8512	5.277	5.166	4
46.15	15.8509	4.9221	5.1805	4
46.2	15.8514	4.6381	5.1815	4
46.25	15.8525	4.8218	5.1835	4
46.3	15.8523	5.1356	5.1768	4
46.35	15.853	4.7097	5.1798	4
46.4	15.8532	4.8392	5.2016	4
46.45	15.8539	4.8619	5.201	4
46.5	15.8539	5.0984	5.2011	4
46.55	15.8541	4.8583	5.2037	4
46.6	15.8546	4.9304	5.191	4
46.65	15.8545	5.1762	5.1937	4
46.7	15.8545	4.9365	5.1957	4
46.75	15.8553	4.7941	5.184	4
46.8	15.855	5.3029	5.179	4
46.85	15.8553	4.7495	5.1864	4
46.9	15.8559	4.9754	5.1974	4
46.95	15.8557	5.1337	5.2064	4
47	15.8557	5.162	5.2086	4
47.05	15.8557	4.8697	5.2172	4
47.1	15.8559	5.1757	5.2018	4
47.15	15.8554	5.1555	5.197	4
47.2	15.8552	5.1727	5.217	4
47.25	15.8556	5.0443	5.211	4
47.3	15.8553	5.1894	5.1847	4
47.35	15.8553	5.0067	5.1726	4
47.4	15.8553	5.027	5.1761	4
47.45	15.8551	5.2379	5.1749	4
47.5	15.8551	5.1268	5.1745	4
47.55	15.8548	5.2223	5.1785	4
47.6	15.8542	5.3317	5.1783	4
47.65	15.8541	5.0442	5.1847	4
47.7	15.8538	5.3334	5.2008	4
47.75	15.8536	5.1674	5.1921	4
47.8	15.8528	5.4445	5.1781	4
47.85	15.8525	5.0345	5.1887	4
47.9	15.8521	5.275	5.202	4
47.95	15.8512	5.5856	5.1888	4
48	15.8511	5.0213	5.1827	4
48.05	15.8511	5.2237	5.1861	4
48.1	15.8501	5.6354	5.1858	4
48.15	15.8494	4.9483	5.1853	4
48.2	15.8494	5.4632	5.1912	4
48.25	15.8481	5.5675	5.1842	4
48.3	15.8477	5.0434	5.177	4
48.35	15.847	5.5834	5.1859	4
48.4	15.8462	5.2365	5.1852	4
48.45	15.8455	5.5865	5.171	4
48.5	15.8453	5.07	5.1679	4
48.55	15.8444	5.5231	5.1739	4
48.6	15.8438	5.289	5.1567	4
48.65	15.843	5.4707	5.1492	4
48.7	15.8424	5.1415	5.1529	4
48.75	15.8417	5.5333	5.1602	4
48.8	15.8409	5.2282	5.1589	4
48.85	15.8402	5.3672	5.1718	4
48.9	15.8404	5.1389	5.1721	4
48.95	15.8395	5.6308	5.1768	4
49	15.8386	5.3938	5.177	4
49.05	15.8382	5.2826	5.1766	4
49.1	15.8378	5.2858	5.1683	4
49.15	15.8369	5.6442	5.1674	4
49.2	15.836	5.1936	5.1839	4
49.25	15.8356	5.396	5.1867	4
49.3	15.8348	5.3741	5.1683	4
49.35	15.8338	5.5227	5.1666	4
49.4	15.8336	4.9394	5.1626	4
49.45	15.8329	5.7078	5.1578	4
49.5	15.8325	4.9541	5.1581	4
49.55	15.8323	5.4335	5.1619	4
49.6	15.8319	5.2662	5.1847	4
49.65	15.8313	5.4106	5.1887	4
49.7	15.8311	5.1025	5.1743	4
49.75	15.8304	5.3914	5.1696	4
49.8	15.8301	5.0926	5.1648	4
49.85	15.8297	5.4579	5.1644	4
49.9	15.8297	4.9716	5.1688	4
49.95	15.8295	5.2736	5.1733	4
50	15.8289	5.2761	5.1803	4
50.05	15.8285	5.2581	5.1899	4
50.1	15.8284	5.1846	5.2032	4
50.15	15.8286	5.1088	5.2	4
50.2	15.8281	5.2275	5.1981	4
50.25	15.8276	5.1885	5.194	4
50.3	15.8277	5.034	5.1794	4
50.35	15.8271	5.2268	5.1865	4
50.4	15.827	5.2383	5.1856	4
50.45	15.8267	5.0778	5.1991	4
50.5	15.8263	5.232	5.1906	4
50.55	15.8264	4.975	5.1822	4
50.6	15.8257	5.339	5.1985	4
50.65	15.8258	5.0715	5.1908	4
50.7	15.8258	5.1596	5.1887	4
50.75	15.8255	5.2239	5.1847	4
50.8	15.8254	5.1073	5.1805	4
50.85	15.825	5.358	5.1812	4
50.9	15.824	5.3967	5.1851	4
50.95	15.8246	4.5191	5.1965	4
51	15.8244	5.4776	5.2211	4
51.05	15.8241	4.9758	5.2194	4
51.1	15.8238	5.4357	5.2224	4
51.15	15.8237	4.9878	5.2142	4
51.2	15.8238	5.2879	5.2043	4
51.25	15.8236	4.993	5.2056	4
51.3	15.8234	5.0313	5.1954	4
51.35	15.8234	5.1512	5.1892	4
51.4	15.8233	5.0243	5.1926	4
51.45	15.8235	5.0701	5.1788	4
51.5	15.8237	5.0476	5.1803	4
51.55	15.8235	5.1448	5.1841	4
51.6	15.8235	5.0109	5.2141	4
51.65	15.8238	4.9385	5.2142	4
51.7	15.8234	5.2366	5.1948	4
51.75	15.8235	4.8796	5.1872	4
51.8	15.8235	5.0271	5.1846	4
51.85	15.8238	4.9168	5.1964	4
51.9	15.8237	5.2259	5.1864	4
51.95	15.8239	4.9087	5.1909	4
52	15.8246	4.8881	5.2058	4
52.05	15.8245	5.0294	5.1955	4
52.1	15.8245	5.0757	5.1938	4
52.15	15.8248	4.7608	5.2041	4
52.2	15.8254	5.0979	5.1871	4
52.25	15.8254	5.0087	5.178	4
52.3	15.8257	4.8973	5.1713	4
52.35	15.8254	5.2403	5.178	4
52.4	15.8257	4.7238	5.191	4
52.45	15.8258	5.0904	5.1954	4
52.5	15.8262	4.8589	5.1857	4
52.55	15.8261	5.1916	5.1653	4
52.6	15.8267	4.7082	5.1571	4
52.65	15.827	5.1002	5.1495	4
52.7	15.8272	4.9338	5.1472	4
52.75	15.8272	5.0966	5.1705	4
52.8	15.8277	4.634	5.185	4
52.85	15.8278	5.225	5.1758	4
52.9	15.8276	4.7673	5.1708	4
52.95	15.8282	4.891	5.1877	4
53	15.8287	4.8508	5.1906	4
53.05	15.8289	5.1499	5.184	4
53.1	15.8296	4.6011	5.1791	4
53.15	15.8301	4.9824	5.1832	4
53.2	15.8302	4.8318	5.1852	4
53.25	15.8308	4.9282	5.1854	4
53.3	15.831	4.7374	5.1889	4
53.35	15.8316	4.8346	5.1717	4
53.4	15.8317	4.8601	5.166	4
53.45	15.8323	4.7788	5.1577	4
53.5	15.8333	4.6524	5.168	4
53.55	15.8337	5.1404	5.1614	4
53.6	15.8335	4.6668	5.1606	4
53.65	15.835	4.7255	5.1817	4
53.7	15.8352	4.6848	5.1765	4
53.75	15.836	4.9272	5.1787	4
53.8	15.8364	4.7398	5.1802	4
53.85	15.8374	4.4997	5.1611	4
53.9	15.8383	5.1058	5.1755	4
53.95	15.839	4.217	5.1806	4
54	15.8393	5.2814	5.1607	4
54.05	15.8402	4.1227	5.1514	4
54.1	15.8407	5.1823	5.1519	4
54.15	15.8416	4.5919	5.1667	4
54.2	15.8422	4.7189	5.1841	4
54.25	15.8433	4.5521	5.179	4
54.3	15.8437	4.9151	5.1696	4
54.35	15.8444	4.4238	5.1542	4
54.4	15.8454	4.9414	5.1518	4
54.45	15.8463	4.5601	5.1491	4
54.5	15.8466	5.1593	5.1345	4
54.55	15.8472	4.328	5.1398	4
54.6	15.8486	4.9713	5.151	4
54.65	15.8485	4.7511	5.1514	4
54.7	15.8496	4.5467	5.1644	4
54.75	15.8509	4.6125	5.1789	4
54.8	15.851	5.1643	5.1783	4
54.85	15.852	4.2555	5.1638	4
54.9	15.853	4.9832	5.157	4
54.95	15.8531	4.6576	5.1621	4
55	15.8547	4.4821	5.1624	4
55.05	15.8554	4.7941	5.1574	4
55.1	15.8563	4.6482	5.1623	4
55.15	15.8574	4.4756	5.1868	4
55.2	15.8587	4.5512	5.1835	4
55.25	15.8593	4.7767	5.171	4
55.3	15.8605	4.4271	5.1789	4
55.35	15.8615	4.6965	5.17	4
55.4	15.8629	4.5005	5.1586	4
55.45	15.8638	4.6927	5.1598	4
55.5	15.8651	4.5071	5.154	4
55.55	15.8657	4.6921	5.1572	4
55.6	15.8669	4.4212	5.1688	4
55.65	15.8681	4.6356	5.1736	4
55.7	15.8687	4.7121	5.1758	4
55.75	15.8695	4.7541	5.169	4
55.8	15.871	4.2812	5.1566	4
55.85	15.8716	4.9605	5.15	4
55.9	15.873	4.2333	5.1576	4
55.95	15.8745	4.694	5.1621	4
56	15.8753	4.6513	5.1646	4
56.05	15.8759	4.7217	5.1737	4
56.1	15.8768	4.5964	5.174	4
56.15	15.8779	4.7325	5.1547	4
56.2	15.8788	4.6308	5.1611	4
56.25	15.8794	4.8972	5.179	4
56.3	15.8805	4.234	5.184	4
56.35	15.8817	4.8803	5.1722	4
56.4	15.8816	4.9732	5.173	4
56.45	15.8825	4.5719	5.172	4
56.5	15.8833	4.7715	5.1645	4
56.55	15.8844	4.6559	5.1611	4
56.6	15.8847	4.9129	5.1694	4
56.65	15.8857	4.6533	5.195	4
56.7	15.886	4.8761	5.1989	4
56.75	15.8865	4.8813	5.1955	4
56.8	15.8871	4.6733	5.1911	4
56.85	15.8877	4.9574	5.1781	4
56.9	15.8879	4.7929	5.1726	4
56.95	15.8881	5.0679	5.1837	4
57	15.8882	4.8902	5.1797	4
57.05	15.8889	4.9229	5.166	4
57.1	15.889	5.0221	5.1702	4
57.15	15.8896	4.862	5.1859	4
57.2	15.8898	4.9805	5.1941	4
57.25	15.8901	5.0621	5.1905	4
57.3	15.8899	5.0776	5.1868	4
57.35	15.8904	4.7977	5.1958	4
57.4	15.8904	5.1986	5.1937	4
57.45	15.8903	5.0407	5.1908	4
57.5	15.8905	5.0724	5.1839	4
57.55	15.8903	5.1311	5.1753	4
57.6	15.8904	5.0193	5.187	4
57.65	15.891	5.2206	5.1869	4
57.7	15.8906	4.9586	5.1856	4
57.75	15.8908	5.1268	5.1961	4
57.8	15.891	4.9229	5.193	4
57.85	15.8907	5.3431	5.1907	4
57.9	15.8907	5.0412	5.1758	4
57.95	15.8903	5.1984	5.1638	4
58	15.8895	5.2568	5.1736	4
58.05	15.8901	4.8864	5.1736	4
58.1	15.8897	5.2102	5.1768	4
58.15	15.8898	5.1239	5.1749	4
58.2	15.8896	5.0511	5.1742	4
58.25	15.8899	5.0492	5.1767	4
58.3	15.8897	5.1837	5.1815	4
58.35	15.8897	4.8524	5.1971	4
58.4	15.8898	5.4421	5.1833	4
58.45	15.8897	4.9345	5.1652	4
58.5	15.89	5.204	5.1681	4
58.55	15.8894	5.117	5.18	4
58.6	15.8896	5.0372	5.192	4
58.65	15.8897	4.9857	5.1919	4
58.7	15.8896	5.2867	5.1845	4
58.75	15.8889	5.1877	5.1779	4
58.8	15.8894	4.8716	5.1649	4
58.85	15.8891	5.5519	5.1807	4
58.9	15.889	4.9709	5.1798	4
58.95	15.8887	5.105	5.1684	4
59	15.889	5.0427	5.153	4
59.05	15.8883	5.3883	5.1625	4
59.1	15.8889	4.8078	5.1963	4
59.15	15.8884	5.5511	5.1934	4
59.2	15.8882	4.8684	5.165	4
59.25	15.8877	5.398	5.1563	4
59.3	15.8877	4.9481	5.1584	4
59.35	15.8868	5.7108	5.1769	4
59.4	15.8873	4.6697	5.1735	4
59.45	15.8871	5.3057	5.1589	4
59.5	15.8862	5.4253	5.1577	4
59.55	15.8857	5.26	5.1489	4
59.6	15.8855	5.1455	5.1485	4
59.65	15.8852	5.3471	5.1474	4
59.7	15.8846	5.2909	5.1424	4
59.75	15.8843	5.2229	5.1574	4
59.8	15.884	5.1434	5.1731	4
59.85	15.8834	5.5316	5.1721	4
59.9	15.883	4.9807	5.1612	4
59.95	15.8829	5.499	5.1591	4
60	15.8819	5.3395	5.1764	4
60.05	15.8813	5.3185	5.1893	4
60.1	15.8807	5.1637	5.1749	4
60.15	15.8801	5.4746	5.168	4
60.2	15.8795	5.2554	5.1615	4
60.25	15.8791	5.4355	5.1579	4
60.3	15.8781	5.2501	5.1672	4
60.35	15.8783	5.4275	5.1697	4
60.4	15.8774	5.2879	5.1761	4
60.45	15.8772	5.2998	5.1823	4
60.5	15.8758	5.5383	5.1627	4
60.55	15.8758	5.0659	5.153	4
60.6	15.8746	5.7336	5.1653	4
60.65	15.8745	5.1784	5.1657	4
60.7	15.8733	5.3937	5.1396	4
60.75	15.8731	5.3141	5.1345	4
60.8	15.8721	5.4412	5.1492	4
60.85	15.8716	5.3925	5.1568	4
60.9	15.8712	5.265	5.1553	4
60.95	15.8705	5.4455	5.1448	4
61	15.8692	5.4967	5.1442	4
61.05	15.869	5.0441	5.1716	4
61.1	15.8684	5.7962	5.1746	4
61.15	15.8677	5.2327	5.1626	4
61.2	15.8672	5.4225	5.1568	4
61.25	15.8664	5.2963	5.1567	4
61.3	15.8657	5.3578	5.1579	4
61.35	15.8653	5.5458	5.1496	4
61.4	15.8649	5.1263	5.1503	4
61.45	15.8643	5.2988	5.1482	4
61.5	15.8633	5.5312	5.1511	4
61.55	15.8625	5.2028	5.1634	4
61.6	15.8622	5.3383	5.1563	4
61.65	15.8616	5.283	5.1544	4
61.7	15.8614	5.2418	5.1554	4
61.75	15.8609	5.3006	5.1485	4
61.8	15.8602	5.3743	5.1561	4
61.85	15.8599	5.0453	5.1647	4
61.9	15.8596	5.4207	5.1619	4
61.95	15.859	5.2049	5.1825	4
62	15.8587	5.3856	5.1873	4
62.05	15.8584	5.1279	5.1704	4
62.1	15.8582	5.374	5.1689	4
62.15	15.8576	5.2068	5.1699	4
62.2	15.8577	5.1175	5.1723	4
62.25	15.8573	5.3323	5.167	4
62.3	15.8565	5.323	5.1676	4
62.35	15.8567	4.8836	5.1772	4
62.4	15.8564	5.332	5.1895	4
62.45	15.8554	5.3693	5.1816	4
62.5	15.8558	4.7145	5.1799	4
62.55	15.8561	5.3954	5.1723	4
62.6	15.8555	5.0933	5.1707	4
62.65	15.8551	5.133	5.1567	4
62.7	15.8557	4.8525	5.1483	4
62.75	15.8552	5.5186	5.1578	4
62.8	15.8549	4.9571	5.1748	4
62.85	15.8547	5.1761	5.1625	4
62.9	15.8549	5.0557	5.1627	4
62.95	15.8551	5.1961	5.1612	4
63	15.855	4.9825	5.1518	4
63.05	15.8549	5.1601	5.177	4
63.1	15.8548	5.0351	5.1786	4
63.15	15.8548	5.1581	5.1568	4
63.2	15.8547	4.9577	5.1598	4
63.25	15.8545	5.3185	5.1703	4
63.3	15.8548	4.6491	5.1801	4
63.35	15.8545	5.4395	5.1763	4
63.4	15.8542	5.143	5.1541	4
63.45	15.8546	4.8169	5.1622	4
63.5	15.8544	5.2079	5.1718	4
63.55	15.8547	5.0139	5.1742	4
63.6	15.8546	4.9065	5.1686	4
63.65	15.8548	5.1442	5.171	4
63.7	15.8549	5.0177	5.1816	4
63.75	15.8549	5.2468	5.1753	4
63.8	15.8552	4.7709	5.1803	4
63.85	15.8554	5.2796	5.1937	4
63.9	15.8548	5.0732	5.195	4
63.95	15.8556	4.7274	5.2031	4
64	15.8552	5.5061	5.1945	4
64.05	15.8554	4.6742	5.1675	4
64.1	15.8559	5.1262	5.1817	4
64.15	15.8559	4.9112	5.1685	4
64.2	15.856	5.1551	5.18	4
64.25	15.8564	4.7948	5.2099	4
64.3	15.8556	5.513	5.2049	4
64.35	15.8564	4.4669	5.1909	4
64.4	15.8563	5.3505	5.1688	4
64.45	15.8562	4.7168	5.165	4
64.5	15.8568	5.1783	5.1775	4
64.55	15.8561	4.8912	5.1767	4
64.6	15.8569	5.1294	5.1731	4
64.65	15.8573	4.8232	5.1867	4
64.7	15.8572	5.2771	5.1899	4
64.75	15.8572	4.7531	5.1701	4
64.8	15.8571	5.4088	5.1698	4
64.85	15.8565	4.9755	5.1787	4
64.9	15.8575	4.8198	5.1676	4
64.95	15.8569	5.329	5.1603	4
65	15.8569	4.9749	5.1595	4
65.05	15.8566	5.3067	5.172	4
65.1	15.8566	4.9607	5.1796	4
65.15	15.8565	5.1646	5.1915	4
65.2	15.8567	5.0398	5.2017	4
65.25	15.8563	5.0652	5.1912	4
65.3	15.857	4.9966	5.1756	4
65.35	15.8564	5.3924	5.1832	4
65.4	15.8565	4.8772	5.1951	4
65.45	15.8562	5.4353	5.1842	4
65.5	15.8559	5.064	5.1747	4
65.55	15.8557	5.3337	5.1629	4
65.6	15.8559	4.8127	5.1628	4
65.65	15.8555	5.4864	5.1608	4
65.7	15.8549	5.075	5.1757	4
65.75	15.8547	5.3116	5.1874	4
65.8	15.8545	5.0947	5.18	4
65.85	15.8542	5.3192	5.1851	4
65.9	15.8538	5.2023	5.1841	4
65.95	15.8532	5.4342	5.1792	4
66	15.8525	5.155	5.1701	4
66.05	15.8527	5.1891	5.1645	4
66.1	15.8521	5.2136	5.1726	4
66.15	15.8514	5.4698	5.1683	4
66.2	15.8511	5.0099	5.1529	4
66.25	15.8507	5.5795	5.1586	4
66.3	15.8501	5.0708	5.1357	4
66.35	15.8501	5.258	5.1344	4
66.4	15.8494	5.4331	5.1619	4
66.45	15.8487	5.3548	5.1433	4
66.5	15.8479	5.1469	5.1536	4
66.55	15.848	5.283	5.1582	4
