Repository: artorg-unibe-ch/CartilageIndentationAnalysis

# Cartilage Indentation Analysis

A small **Python package** to process spherical **micro-indentation** measurements
of articular cartilage (Bioindenter `.TXT` files) and extract mechanical
parameters. The pipeline performs baseline-drift correction, contact-point
detection, **Hertz** elastic fitting of monotonic (mono) indentation, and
**1-term Prony** viscoelastic fitting of stress-relaxation curves. Native is compared individually with Crosslinked, Degraded, and
Degraded_after_crosslinked. Degraded and Crosslinked are also each compared with
Degraded_after_crosslinked, with an additional four-treatment overlay per test type, and every fit
parameter is saved with its curve metadata. The notebook supports either Excel
metadata or metadata parsed directly from filenames in one or multiple folders.

---

## Repository Structure

```
CartilageIndentationAnalysis/
├── config.py                     # user settings: paths + analysis parameters (edit this)
├── cartilage_indentation/        # the package
│   ├── io_utils.py               # read raw Bioindenter .TXT files
│   ├── dataset.py                # Excel/filename metadata, source tracking, groups and comparisons
│   ├── preprocessing.py          # contact detection, zeroing, mono baseline-drift correction
│   ├── hertz.py                  # Hertz model + fitting (moving-regression / 50%-max contact point)
│   ├── prony.py                  # 1-term Prony model + stress-relaxation fitting

# `data/` — inputs for the pipeline

## Notebook input from filenames

The notebook also supports raw files whose names contain the metadata:

```text
Measurement_3_Sample_A_native_mono_1.TXT
Measurement_3_Sample_B_degraded_after_crosslinking_stress_relaxation_41.TXT
```

The default workflow is `INPUT_MODE = "filenames"` for **both single-folder and
multi-folder analysis**. Excel is an optional reference/backup input mode.
Configure one or more folders in `FILENAME_SOURCES` in the first notebook block:

```python
from pathlib import Path

FILENAME_SOURCES = [
    {"path": Path("/Users/xkk/Desktop/ExprimentResultsRawDataIndentation /20261029_3"),
     "batch": "20261029", "label": "M3", "recursive": False},
    {"path": Path("/Users/xkk/Desktop/ExprimentResultsRawDataIndentation /20261022_26/20261022"),
     "batch": "20261022", "label": "M1", "recursive": True},
    {"path": Path("/Users/xkk/Desktop/ExprimentResultsRawDataIndentation /20261022_26/20261026/20261026/raw"),
     "batch": "20261026", "label": "M2", "recursive": False},
]
```

Keep just one entry for a single folder, or add further entries for future data.
`batch` records the date (not encoded in the filenames). `label` identifies the
source and must be unique, using letters/numbers/underscores/hyphens. Set
`recursive=True` to scan subfolders. `.mit` files are ignored; every selected
`.TXT` must match the pattern. No raw-data copying or input Excel is required.

The existing datasets use `Measurement_1_Sample_A` for 20261022 and
`Measurement_2_Sample_A` for 20261026. The M2 input above deliberately selects the
canonical files used by its original metadata, rather than recursively including
the other export copies in the enclosing folders. Select each experiment once.

The parser keeps `sample_name` (for example `Measurement_3_Sample_A`),
`measurement`, `specimen`, original `status`, and `curve_number`, and derives
`treatment`, `test_type`, and `Group`. `degraded_after_crosslinking` maps to the
existing treatment `Degraded_after_crosslinked`. Single-source groups distinguish
specimen, treatment and test type. With multiple sources, the source label is
also included in `Group` to keep identically named specimens separate in per-group
plots. Treatment comparisons still pool matching treatments/test types across
sources; these overlays are not statistical tests or biological pairing.

Each row retains `source_label`, `source_root`, `source_file_name` (relative to
its own folder), and `source_path` (absolute). The loader selects a common raw-data
root automatically and expresses `file_name` relative to it, so existing loading,
exclusion, preprocessing and fitting cells work with all selected folders.
Identical basenames in different folders are supported. Selecting the same physical
file twice through overlapping roots or symlinks raises an error. Separate copies
of the same data are not automatically deduplicated by content.

Plot legends use specimen codes, for example `Native #5 (M3SA)` where `M3SA`
means `Measurement_3_Sample_A`; `M3SB` means sample B from measurement 3.
Incomplete-curve and contact-bound flags remain visible. Batch dates are kept
in the metadata. Excel inputs can supply `sample_name` or use the same filename
pattern; older inputs without specimen information retain their batch labels.

`sample_id` is a unique sequential analysis ID, separate from the original curve
number, which may repeat. IDs are assigned in deterministic order, but can shift

File: data/raw/20260609 Crosslinking# 35.TXT (part 1 of 4)
Indentation

 + User defined profile

+ User defined profile
   Acquisition rate :	20.0 [Hz]
   Linear load 20.00  µN ; 100.00 µN/min
   Pause in load 2 s
   Linear load 0.00  µN ; 100.00 µN/min
   Pause in load 120 s
   Linear depth 16.00  µm ; 500.00 µm/min
   Pause in depth 120 s
   Linear depth 0.00  µm ; 1000.00 µm/min
+ TTX - UNHT Bio S/N: 1000136751 settings
   Fn contact : 25 µN
   Approach distance : 20 µm
   Approach speed : 100 µm/min
   Retract speed : 200 µm/min
   Retract time : 5 sec
   Dz sensor in large range
   Load in fine range
   FnRef in fine range
   FnRef contactload :500.000 µN
   Stiffness threshold : 1 µN/µm

   X Position :8879.40 µm
   Y Position :36804.57 µm
   Z Position :7456.06 µm

Date :6/9/2026
Time :1:01:45 PM

   Method :	Hertz

Cycle # 1

 + Parameters

  Load Fit [10%,98%]

 + Main results

   EHz=	8.3255 	kPa

 + Hypothesis


 + Additional results

   ErHz=	9.15 kPa
   h offset=	10.61 µm
   R2=	0.70

Cycle # 2

 + Parameters

  Load Fit [10%,98%]

 + Main results

! Not calculable !

 + Hypothesis


 + Additional results


Measured values
Time (s)	Pd (µm)	Fn (µN)	FnRef (µN)	SegmentID

0	0	0	5.0848	0
0.05	0.0549	0.2409	5.0996	0
0.1	0.1112	-0.8739	5.1033	0
0.15	0.166	0.4402	5.0988	0
0.2	0.2222	0.3136	5.0885	0
0.25	0.2796	-0.9875	5.0889	0
0.3	0.3352	0.416	5.0873	0
0.35	0.3927	-0.1422	5.0858	0
0.4	0.4503	-0.3414	5.0812	0
0.45	0.5076	0.107	5.0655	0
0.5	0.5656	0.1037	5.0611	0
0.55	0.6241	0.0526	5.0846	0
0.6	0.6831	-0.1669	5.0815	0
0.65	0.7419	0.1118	5.0748	0
0.7	0.8013	0.1121	5.0747	0
0.75	0.8613	-0.3665	5.0767	0
0.8	0.9203	0.5745	5.0822	0
0.85	0.9808	-0.0704	5.0831	0
0.9	1.0418	-0.324	5.0746	0
0.95	1.1022	0.2822	5.0859	0
1	1.1632	0.3904	5.0833	0
1.05	1.2252	-0.2425	5.0769	0
1.1	1.2864	0.1621	5.0777	0
1.15	1.3483	-0.0035	5.0817	0
1.2	1.4101	0.5069	5.0968	0
1.25	1.4733	-0.5172	5.0846	0
1.3	1.535	0.7634	5.0825	0
1.35	1.5987	-0.1262	5.0885	0
1.4	1.6617	0.098	5.0993	0
1.45	1.7253	0.393	5.0957	0
1.5	1.7896	-0.0248	5.0953	0
1.55	1.8538	0.169	5.1032	0
1.6	1.9182	0.3834	5.1081	0
1.65	1.9831	-0.1292	5.0903	0
1.7	2.0472	0.6335	5.0675	0
1.75	2.1127	-0.0992	5.0731	0
1.8	2.1776	0.2823	5.0811	0
1.85	2.2434	0.0967	5.0848	0
1.9	2.3095	0.1055	5.0775	0
1.95	2.3758	0.2064	5.0809	0
2	2.4421	0.1248	5.0663	0
2.05	2.5089	0.1699	5.0492	0
2.1	2.5761	0.0421	5.0555	0
2.15	2.643	0.0335	5.0587	0
2.2	2.7101	0.5333	5.0678	0
2.25	2.7783	-0.2081	5.0731	0
2.3	2.8458	0.1562	5.0783	0
2.35	2.9135	0.4242	5.0827	0
2.4	2.9818	-0.1021	5.0705	0
2.45	3.0502	-0.1747	5.0776	0
2.5	3.1186	0.4125	5.0852	0
2.55	3.188	0.2237	5.0941	0
2.6	3.2577	-0.1334	5.1085	0
2.65	3.3268	0.153	5.106	0
2.7	3.3964	0.6406	5.099	0
2.75	3.4678	-0.6491	5.0942	0
2.8	3.5373	0.4591	5.0831	0
2.85	3.6079	0.5813	5.0789	0
2.9	3.6795	-0.4124	5.0666	0
2.95	3.7499	0.0314	5.0634	0
3	3.8203	0.7254	5.0721	0
3.05	3.8923	-0.3392	5.0682	0
3.1	3.9635	-0.0256	5.0864	0
3.15	4.0345	0.9042	5.075	0
3.2	4.1076	0.0859	5.0705	0
3.25	4.1805	-0.6627	5.0773	0
3.3	4.2517	0.9354	5.0749	0
3.35	4.3249	0.289	5.0802	0
3.4	4.3985	-0.6166	5.0681	0
3.45	4.4705	0.8286	5.0626	0
3.5	4.5443	0.4576	5.0611	0
3.55	4.6182	-0.0793	5.0552	0
3.6	4.6914	0.4182	5.0623	0
3.65	4.7656	0.5279	5.0576	0
3.7	4.8406	-0.2459	5.0511	0
3.75	4.9143	0.3382	5.0533	0
3.8	4.9884	0.8508	5.0507	0
3.85	5.064	-0.0026	5.0672	0
3.9	5.1387	0.2202	5.0619	0
3.95	5.2133	0.7883	5.0378	0
4	5.2889	0.1435	5.0607	0
4.05	5.3658	0.3022	5.0701	0
4.1	5.4813	0.3715	5.0904	0
4.15	5.6746	0.6627	5.085	0
4.2	5.9022	0.3512	5.0734	0
4.25	6.1323	0.6352	5.0807	0
4.3	6.3621	0.6083	5.0888	0
4.35	6.59	0.3809	5.0816	0
4.4	6.8149	0.7504	5.0617	0
4.45	7.0366	1.1046	5.0622	0
4.5	7.2562	0.4671	5.0713	0
4.55	7.4716	0.7471	5.0808	0
4.6	7.6831	1.2072	5.0763	0
4.65	7.8921	0.5383	5.0762	0
4.7	8.0977	0.6267	5.0649	0
4.75	8.2995	1.5686	5.0658	0
4.8	8.4995	0.6528	5.0533	0
4.85	8.6951	0.9226	5.0554	0
4.9	8.8878	1.0867	5.0552	0
4.95	9.0775	1.2173	5.0483	0
5	9.2638	1.1441	5.059	0
5.05	9.4472	1.2612	5.0721	0
5.1	9.6281	1.1531	5.0481	0
5.15	9.8068	1.0112	5.0564	0
5.2	9.9824	1.3878	5.0715	0
5.25	10.1546	1.8107	5.0798	0
5.3	10.3247	0.852	5.0837	0
5.35	10.4914	1.7303	5.0704	0
5.4	10.6562	1.5298	5.0754	0
5.45	10.8192	1.2684	5.0714	0
5.5	10.9797	1.5686	5.0742	0
5.55	11.1374	1.8048	5.0714	0
5.6	11.2931	1.4769	5.0602	0
5.65	11.4457	1.4287	5.068	0
5.7	11.5967	1.7377	5.0616	0
5.75	11.7468	1.9505	5.0571	0
5.8	11.8946	1.3521	5.0431	0
5.85	12.0395	1.8164	5.029	0
5.9	12.1826	2.0924	5.0328	0
5.95	12.3245	1.6614	5.0336	0
6	12.464	1.6715	5.0473	0
6.05	12.6016	1.95	5.0517	0
6.1	12.7379	1.8598	5.0298	0
6.15	12.8718	2.1661	5.0373	0
6.2	13.0045	1.7534	5.0327	0
6.25	13.1353	1.7021	5.0313	0
6.3	13.2644	2.2929	5.0617	0
6.35	13.3927	1.8211	5.0674	0
6.4	13.519	2.0795	5.0571	0
6.45	13.6439	2.2139	5.05	0
6.5	13.768	2.1811	5.0555	0
6.55	13.8907	1.8565	5.0657	0
6.6	14.011	2.1565	5.0561	0
6.65	14.1306	2.31	5.0567	0
6.7	14.2498	1.746	5.0559	0
6.75	14.3667	2.3999	5.0558	0
6.8	14.4833	2.4023	5.0681	0
6.85	14.599	2.2054	5.056	0
6.9	14.7136	2.2178	5.0669	0
6.95	14.8266	2.2849	5.0689	0
7	14.9387	2.1639	5.0598	0
7.05	15.0498	2.0919	5.0559	0
7.1	15.1599	2.6017	5.0417	0
7.15	15.27	1.803	5.0387	0
7.2	15.3781	2.5796	5.0446	0
7.25	15.4863	2.4452	5.0483	0
7.3	15.5935	2.1029	5.0607	0
7.35	15.6996	2.4553	5.0667	0
7.4	15.8047	2.9971	5.0695	0
7.45	15.9103	2.0931	5.0842	0
7.5	16.0142	2.3682	5.082	0
7.55	16.1172	2.8493	5.0751	0
7.6	16.2201	2.5813	5.0664	0
7.65	16.3229	2.0275	5.0468	0
7.7	16.4238	2.9777	5.0527	0
7.75	16.5249	2.5936	5.055	0
7.8	16.6251	2.3693	5.0526	0
7.85	16.7245	2.4878	5.0432	0
7.9	16.8234	2.7524	5.0326	0
7.95	16.9223	2.4322	5.0443	0
8	17.0206	2.5491	5.0424	0
8.05	17.1183	2.4778	5.0511	0
8.1	17.215	2.914	5.0583	0
8.15	17.312	2.5803	5.0417	0
8.2	17.4086	2.5326	5.0543	0
8.25	17.5044	2.8051	5.0693	0
8.3	17.6002	2.5531	5.0838	0
8.35	17.695	2.8033	5.0701	0
8.4	17.7891	2.7776	5.056	0
8.45	17.8832	2.6548	5.0758	0
8.5	17.9772	2.7608	5.0848	0
8.55	18.0709	2.8556	5.0736	0
8.6	18.164	3.132	5.079	0
8.65	18.2575	2.484	5.0691	0
8.7	18.3495	3.527	5.0491	0
8.75	18.4428	2.3803	5.0536	0
8.8	18.5344	3.1215	5.0674	0
8.85	18.6263	2.9322	5.0826	0
8.9	18.7179	2.8625	5.0832	0
8.95	18.8091	3.105	5.0781	0
9	18.8999	3.5358	5.0763	0
9.05	18.991	3.1909	5.0723	0
9.1	19.0822	2.6994	5.0705	0
9.15	19.1721	3.493	5.0512	0
9.2	19.2628	3.1822	5.0358	0
9.25	19.3531	2.7667	5.0487	0
9.3	19.4423	3.5481	5.0378	0
9.35	19.5321	3.4434	5.033	0
9.4	19.6221	2.7877	5.035	0
9.45	19.7107	3.9629	5.0383	0
9.5	19.8003	3.7584	5.0488	0
9.55	19.8891	3.7158	5.0286	0
9.6	19.9779	3.5012	5.0196	0
9.65	20.0658	4.5428	5.0335	0
9.7	20.1548	4.0184	5.038	0
9.75	20.2432	4.3032	5.0428	0
9.8	20.3309	4.8448	5.0507	0
9.85	20.4184	5.4639	5.059	1
9.9	20.5066	5.2343	5.0512	1
9.95	20.594	6.0065	5.0536	1
10	20.6817	6.1302	5.0711	1
10.05	20.7592	6.7491	5.0733	1
10.1	20.8056	6.352	5.0583	1
10.15	20.8278	6.6322	5.0429	1
10.2	20.8458	6.0708	5.0466	1
10.25	20.8601	7.2169	5.0545	1
10.3	20.8736	6.3107	5.0343	1
10.35	20.8868	6.529	5.0344	1
10.4	20.8978	6.9029	5.0492	1
10.45	20.9084	7.1155	5.0618	1
10.5	20.9184	6.4904	5.0605	1
10.55	20.9293	6.5875	5.0507	1
10.6	20.9379	7.4062	5.0519	1
10.65	20.9468	6.7951	5.0362	1
10.7	20.9563	6.5727	5.0241	1
10.75	20.9647	7.3848	5.0379	1
10.8	20.9723	7.0005	5.0473	1
10.85	20.9806	6.9511	5.075	1
10.9	20.9886	6.9509	5.0728	1
10.95	20.9958	7.6254	5.0527	1
11	21.0037	6.5098	5.0485	1
11.05	21.0123	7.0358	5.0521	1
11.1	21.0191	7.439	5.058	1
11.15	21.0275	6.9207	5.0775	1
11.2	21.035	7.4549	5.0792	1
11.25	21.042	7.2341	5.0798	1
11.3	21.05	7.0977	5.0686	1
11.35	21.0575	7.5078	5.065	1
11.4	21.0647	7.3978	5.0696	1
11.45	21.0725	7.2527	5.0809	1
11.5	21.08	7.5514	5.0814	1
11.55	21.0872	7.6563	5.0499	1
11.6	21.0946	7.3225	5.0518	1
11.65	21.1032	7.0626	5.0691	1
11.7	21.1103	8.2199	5.0777	1
11.75	21.117	7.7752	5.0712	1
11.8	21.1263	6.7905	5.0576	1
11.85	21.1346	8.0335	5.0496	1
11.9	21.1409	8.0492	5.0614	1
11.95	21.1491	7.5762	5.0573	1
12	21.1576	7.5545	5.0537	1
12.05	21.1656	7.8822	5.0486	1
12.1	21.1731	8.1536	5.0478	1
12.15	21.1819	7.3921	5.0538	1
12.2	21.1903	8.1689	5.0534	1
12.25	21.1978	8.1578	5.0643	1
12.3	21.2056	7.992	5.0574	1
12.35	21.2148	7.7584	5.0401	1
12.4	21.2229	8.3611	5.0382	1
12.45	21.231	8.1779	5.0396	1
12.5	21.24	7.8598	5.0455	1
12.55	21.2485	8.5797	5.0537	1
12.6	21.2564	8.2924	5.0546	1
12.65	21.2653	8.3584	5.0709	1
12.7	21.274	8.3639	5.0668	1
12.75	21.2832	8.3019	5.0624	1
12.8	21.2916	8.8359	5.0509	1
12.85	21.2998	8.6738	5.049	1
12.9	21.3088	8.475	5.0638	1
12.95	21.3175	8.8539	5.0708	1
13	21.3266	8.5834	5.0795	1
13.05	21.3357	8.7508	5.1037	1
13.1	21.3443	8.8958	5.0971	1
13.15	21.353	9.1641	5.0903	1
13.2	21.362	8.8975	5.0756	1
13.25	21.3718	8.8932	5.0617	1
13.3	21.3813	9.1406	5.0642	1
13.35	21.3901	9.3469	5.06	1
13.4	21.3991	9.4484	5.0615	1
13.45	21.4087	8.8268	5.0607	1
13.5	21.4178	9.6717	5.0516	1
13.55	21.4263	9.7722	5.0579	1
13.6	21.436	9.4814	5.0769	1
13.65	21.4457	9.2093	5.0938	1
13.7	21.4548	10.1549	5.0847	1
13.75	21.4633	9.8002	5.07	1
13.8	21.4734	9.8017	5.064	1
13.85	21.4818	10.1858	5.063	1
13.9	21.4916	9.7869	5.0752	1
13.95	21.5009	10.0634	5.0676	1
14	21.5098	10.4061	5.0708	1
14.05	21.5188	10.1485	5.0616	1
14.1	21.5285	10.4286	5.0416	1
14.15	21.5376	10.3919	5.0352	1
14.2	21.547	10.6263	5.0393	1
14.25	21.5561	10.4634	5.0401	1
14.3	21.5656	10.7989	5.0534	1
14.35	21.5745	10.7498	5.0511	1
14.4	21.5843	10.6561	5.0362	1
14.45	21.5938	10.8396	5.0332	1
14.5	21.603	11.0547	5.0313	1
14.55	21.6129	10.9395	5.0469	1
14.6	21.6232	10.8557	5.059	1
14.65	21.6327	11.2073	5.055	1
14.7	21.6422	11.0409	5.0692	1
14.75	21.652	11.1764	5.0844	1
14.8	21.6619	11.3707	5.0968	1
14.85	21.6715	11.6002	5.0983	1
14.9	21.6811	11.2926	5.086	1
14.95	21.6911	11.4802	5.0705	1
15	21.7007	11.7803	5.0697	1
15.05	21.7101	11.8052	5.0818	1
15.1	21.72	11.7695	5.0839	1
15.15	21.7291	12.2055	5.0757	1
15.2	21.7387	11.7486	5.0693	1
15.25	21.7485	12.0762	5.0693	1
15.3	21.758	12.1625	5.0721	1
15.35	21.7676	12.5469	5.0756	1
15.4	21.7773	12.2136	5.0756	1
15.45	21.7865	12.8747	5.0825	1
15.5	21.7954	12.424	5.0806	1
15.55	21.8054	12.7308	5.082	1
15.6	21.8146	12.7626	5.0904	1
15.65	21.8232	13.4241	5.0966	1
15.7	21.8325	12.7689	5.0877	1
15.75	21.8415	13.4925	5.0637	1
15.8	21.8502	13.154	5.0531	1
15.85	21.8598	13.3301	5.0696	1
15.9	21.8688	13.4708	5.0736	1
15.95	21.8772	14.0614	5.0812	1
16	21.8853	13.7449	5.09	1
16.05	21.8944	13.6547	5.078	1
16.1	21.9025	14.2625	5.0673	1
16.15	21.9109	14.0189	5.0661	1
16.2	21.92	14.005	5.0734	1
16.25	21.9287	14.5048	5.0833	1
16.3	21.9361	14.7051	5.0727	1
16.35	21.9443	14.2232	5.0618	1
16.4	21.9533	14.4534	5.0522	1
16.45	21.9609	15.2261	5.0487	1
16.5	21.9685	14.7827	5.0601	1
16.55	21.9774	14.6418	5.0743	1
16.6	21.985	15.5155	5.09	1
16.65	21.9925	15.2212	5.0865	1
16.7	22.0005	15.1481	5.0717	1
16.75	22.0083	15.5889	5.0713	1
16.8	22.0146	15.8835	5.091	1
16.85	22.0225	15.3137	5.1027	1
16.9	22.0298	16.0776	5.1016	1
16.95	22.0362	16.1182	5.0972	1
17	22.0435	15.8485	5.0847	1
17.05	22.0509	16.1037	5.0787	1
17.1	22.0576	16.2725	5.0922	1
17.15	22.0646	16.4841	5.0953	1
17.2	22.0709	16.4368	5.0874	1
17.25	22.0782	16.4433	5.0787	1
17.3	22.0854	16.5646	5.0826	1
17.35	22.0921	16.7176	5.1017	1
17.4	22.0986	16.875	5.1212	1
17.45	22.1059	16.74	5.1148	1
17.5	22.1128	17.128	5.1117	1
17.55	22.1192	17.0958	5.106	1
17.6	22.1258	16.8669	5.0948	1
17.65	22.1335	17.2858	5.1055	1
17.7	22.1394	17.3573	5.0938	1
17.75	22.1465	17.2343	5.1013	2
17.8	22.1528	17.7974	5.0963	2
17.85	22.1592	17.303	5.0962	2
17.9	22.1665	17.8339	5.104	2
17.95	22.1726	17.7973	5.0902	2
18	22.1785	18.0289	5.0926	2
18.05	22.1856	17.4496	5.0939	2
18.1	22.1913	18.3633	5.094	2
18.15	22.1969	18.2156	5.1034	2
18.2	22.2031	17.7788	5.0924	2
18.25	22.2087	18.5139	5.0804	2
18.3	22.2136	18.2536	5.0832	2
18.35	22.2191	18.1312	5.1002	2
18.4	22.2246	18.6633	5.0998	2
18.45	22.2292	18.4469	5.0843	2
18.5	22.2342	18.4815	5.0873	2
18.55	22.239	18.5657	5.0889	2
18.6	22.2427	19.1068	5.0851	2
18.65	22.2473	18.4695	5.0904	2
18.7	22.2515	18.8321	5.0777	2
18.75	22.2546	19.3316	5.071	2
18.8	22.258	18.9391	5.0598	2
18.85	22.2623	18.6956	5.0493	2
18.9	22.2653	19.6292	5.061	2
18.95	22.2681	18.9576	5.0588	2
19	22.2718	19.0828	5.0653	2
19.05	22.2739	19.6264	5.0682	2
19.1	22.2758	19.4748	5.0535	2
19.15	22.2797	18.966	5.0589	2
19.2	22.282	19.8194	5.0679	2
19.25	22.2838	19.5513	5.0681	2
19.3	22.287	19.1746	5.0718	2
19.35	22.289	19.9017	5.0673	2
19.4	22.2905	19.5727	5.0581	2
19.45	22.2932	19.2142	5.0514	2
19.5	22.295	20.2035	5.0589	2
19.55	22.2961	19.584	5.0522	2
19.6	22.2989	19.235	5.0358	2
19.65	22.3005	19.9132	5.0489	2
19.7	22.302	19.7129	5.047	2
19.75	22.3033	19.7848	5.0334	3
19.8	22.3052	19.6321	5.0421	3
19.85	22.3066	19.5538	5.0521	3
19.9	22.3085	19.6287	5.0562	3
19.95	22.3098	20.0822	5.0707	3
20	22.3104	19.9249	5.0761	3
20.05	22.3117	19.6245	5.0822	3
20.1	22.3127	19.8172	5.0933	3
20.15	22.313	19.817	5.0834	3
20.2	22.3141	19.3289	5.0758	3
20.25	22.315	19.853	5.0619	3
20.3	22.3139	20.3083	5.0615	3
20.35	22.3144	19.2984	5.0558	3
20.4	22.3153	19.6447	5.0523	3
20.45	22.3139	20.1316	5.0635	3
20.5	22.3136	19.1711	5.0606	3
20.55	22.3133	19.8987	5.065	3
20.6	22.3117	19.9089	5.0701	3
20.65	22.3111	19.3461	5.0708	3
20.7	22.311	18.9335	5.0707	3
20.75	22.309	20.4848	5.0589	3
20.8	22.3072	19.1232	5.0597	3
20.85	22.3069	19.0624	5.0588	3
20.9	22.3053	19.9169	5.0693	3
20.95	22.3029	19.1896	5.0822	3
21	22.3028	18.8463	5.0777	3
21.05	22.3004	19.5611	5.0736	3
21.1	22.2982	19.3956	5.0502	3
21.15	22.2967	18.8645	5.0476	3
21.2	22.2956	18.7353	5.0777	3
21.25	22.2927	19.6581	5.0878	3
21.3	22.2899	18.633	5.084	3
21.35	22.2884	18.7698	5.0759	3
21.4	22.2857	19.2404	5.0538	3
21.45	22.2825	18.6562	5.0474	3
21.5	22.2814	18.3456	5.0592	3
21.55	22.2785	19.212	5.0639	3
21.6	22.2754	18.5123	5.0785	3
21.65	22.2733	18.4884	5.0754	3
21.7	22.2703	18.7677	5.0608	3
21.75	22.267	18.7248	5.0686	3
21.8	22.264	18.2766	5.0778	3
21.85	22.2609	18.4802	5.066	3
21.9	22.2572	18.4034	5.0469	3
21.95	22.2541	18.3534	5.0581	3
22	22.2508	18.1491	5.0553	3
22.05	22.2471	18.445	5.0528	3
22.1	22.2432	17.9641	5.0586	3
22.15	22.24	18.1014	5.035	3
22.2	22.2361	17.9086	5.0495	3
22.25	22.2326	17.9602	5.0566	3
22.3	22.2291	17.7631	5.051	3
22.35	22.2256	17.7209	5.0699	3
22.4	22.2221	17.7914	5.0789	3
22.45	22.2179	17.8075	5.0764	3
22.5	22.2142	17.3115	5.0572	3
22.55	22.2109	17.6258	5.054	3
22.6	22.2065	17.4967	5.0832	3
22.65	22.2029	17.1523	5.086	3
22.7	22.1987	17.348	5.0717	3
22.75	22.1946	17.296	5.0728	3
22.8	22.1905	17.1246	5.0784	3
22.85	22.1866	16.9295	5.0936	3
22.9	22.1824	17.009	5.0842	3
22.95	22.1784	16.87	5.0763	3
23	22.174	17.0717	5.0776	3
23.05	22.1694	16.7148	5.0737	3
23.1	22.1653	16.5467	5.0694	3
23.15	22.1614	16.5819	5.061	3
23.2	22.1567	16.7931	5.0591	3
23.25	22.1525	16.3373	5.0643	3
23.3	22.1478	16.7259	5.0649	3
23.35	22.1431	16.2665	5.0791	3
23.4	22.1389	16.329	5.0812	3
23.45	22.1342	16.2597	5.0909	3
23.5	22.129	16.5326	5.0985	3
23.55	22.1245	15.7052	5.0942	3
23.6	22.1201	16.2284	5.0862	3
23.65	22.1151	15.999	5.0896	3
23.7	22.1106	15.8564	5.0934	3
23.75	22.106	15.8439	5.1021	3
23.8	22.101	15.9742	5.0997	3
23.85	22.0967	15.2778	5.089	3
23.9	22.0923	15.6358	5.0681	3
23.95	22.0871	15.6835	5.0691	3
24	22.0823	15.2611	5.0864	3
24.05	22.0777	15.1565	5.087	3
24.1	22.0726	15.4862	5.0886	3
24.15	22.0679	14.9424	5.097	3
24.2	22.0636	14.9361	5.0905	3
24.25	22.0583	15.4305	5.089	3
24.3	22.053	14.6343	5.085	3
24.35	22.0489	14.6529	5.0794	3
24.4	22.0441	14.8691	5.0928	3
24.45	22.0392	14.4731	5.094	3
24.5	22.0351	14.4649	5.0966	3
24.55	22.0298	14.4776	5.0933	3
24.6	22.0244	14.8838	5.0816	3
24.65	22.0198	13.722	5.0765	3
24.7	22.015	14.72	5.0724	3
24.75	22.0093	14.2107	5.0912	3
24.8	22.0048	13.7395	5.1052	3
24.85	22.0002	14.2603	5.0913	3
24.9	21.9949	14.1	5.0904	3
24.95	21.9897	13.8519	5.0947	3
25	21.9843	14.2266	5.1041	3
25.05	21.9791	13.3954	5.0948	3
25.1	21.9742	13.8316	5.0961	3
25.15	21.9686	13.9244	5.1124	3
25.2	21.963	13.386	5.0991	3
25.25	21.9582	13.6019	5.0788	3
25.3	21.9526	13.5392	5.095	3
25.35	21.9469	13.4371	5.0918	3
25.4	21.9422	13.0142	5.0922	3
25.45	21.9368	13.3792	5.096	3
25.5	21.9303	13.6772	5.0966	3
25.55	21.9246	12.8224	5.097	3
25.6	21.9198	12.7073	5.0883	3
25.65	21.9132	13.7621	5.084	3
25.7	21.9068	12.6208	5.0983	3
25.75	21.9023	12.4787	5.1054	3
25.8	21.8964	13.254	5.1018	3
25.85	21.8898	12.8046	5.1044	3
25.9	21.8846	12.268	5.1161	3
25.95	21.8784	12.9471	5.1139	3
26	21.8716	12.8147	5.088	3
26.05	21.866	12.0387	5.0893	3
26.1	21.8603	12.4515	5.1072	3
26.15	21.8538	12.4942	5.1145	3
26.2	21.848	11.991	5.1093	3
26.25	21.8422	12.2644	5.0978	3
26.3	21.8355	12.1916	5.1006	3
26.35	21.8293	12.1184	5.1079	3
26.4	21.8235	11.5073	5.0983	3
26.45	21.8168	12.5347	5.0808	3
26.5	21.8107	11.5037	5.0774	3
26.55	21.8045	12.0414	5.0947	3
26.6	21.7977	11.612	5.103	3
26.65	21.7912	11.6369	5.1033	3
26.7	21.7848	11.4103	5.0868	3
26.75	21.7787	11.5542	5.0931	3
26.8	21.7722	11.251	5.0948	3
26.85	21.7656	11.5097	5.0861	3
26.9	21.7588	11.2716	5.0925	3
26.95	21.7523	11.2419	5.0954	3
27	21.7459	11.0151	5.0888	3
27.05	21.739	11.3801	5.0979	3
27.1	21.7329	10.5549	5.1087	3
27.15	21.7263	10.9338	5.1006	3
27.2	21.7189	11.0154	5.0826	3
27.25	21.7119	10.7194	5.069	3
27.3	21.7052	10.7072	5.074	3
27.35	21.6985	10.843	5.0786	3
27.4	21.6909	10.8374	5.0909	3
27.45	21.6841	10.4197	5.1052	3
27.5	21.6774	10.2974	5.0923	3
27.55	21.6701	10.693	5.0829	3
27.6	21.6626	10.3277	5.0802	3
27.65	21.656	9.7308	5.0788	3
27.7	21.6493	10.1136	5.0833	3
27.75	21.6418	10.386	5.0703	3
27.8	21.6342	9.9987	5.0705	3
27.85	21.6277	9.6461	5.0725	3
27.9	21.6201	10.1294	5.0694	3
27.95	21.6126	9.7414	5.078	3
28	21.6065	9.2287	5.0795	3
28.05	21.5996	9.6044	5.0785	3
28.1	21.5921	9.7259	5.0775	3
28.15	21.5845	9.3841	5.0846	3
28.2	21.5776	9.2625	5.0948	3
28.25	21.5706	9.3743	5.0928	3
28.3	21.5633	9.1604	5.0656	3
28.35	21.5559	9.3376	5.0772	3
28.4	21.5483	8.8994	5.0911	3
28.45	21.5417	8.7059	5.0977	3
28.5	21.5346	9.0452	5.0953	3
28.55	21.5269	9.0141	5.0805	3
28.6	21.5195	8.7777	5.0894	3
28.65	21.5122	8.5944	5.0879	3
28.7	21.504	9.1647	5.0898	3
28.75	21.4963	8.3845	5.0905	3
28.8	21.4892	8.4446	5.0942	3
28.85	21.4812	8.8114	5.0975	3
28.9	21.4729	8.4843	5.0936	3
28.95	21.4657	8.2169	5.1083	3
29	21.4578	8.3856	5.1101	3
29.05	21.4492	8.5939	5.1057	3
29.1	21.4412	7.9057	5.1222	3
29.15	21.4334	8.2245	5.1233	3
29.2	21.4245	8.3784	5.1063	3
29.25	21.416	8.0057	5.1015	3
29.3	21.4088	7.4561	5.0984	3
29.35	21.3999	8.7176	5.091	3
29.4	21.3909	7.688	5.1072	3
29.45	21.3832	7.6306	5.1164	3
29.5	21.3744	7.8529	5.116	3
29.55	21.3657	7.7961	5.1129	3
29.6	21.3571	7.4529	5.1012	3
29.65	21.3484	7.69	5.0913	3
29.7	21.3389	7.8772	5.0957	3
29.75	21.3298	7.4495	5.0921	3
29.8	21.3217	7.031	5.0963	3
29.85	21.3127	7.6886	5.1013	3
29.9	21.3035	7.3457	5.1007	3
29.95	21.2955	6.794	5.1151	3
30	21.2861	7.6322	5.1093	3
30.05	21.2767	6.9211	5.0994	3
30.1	21.268	7.0846	5.0971	3
30.15	21.2581	7.4344	5.1091	3
30.2	21.2472	7.7445	5.0945	3
30.25	21.2372	7.0329	5.083	3
30.3	21.2275	6.9683	5.1017	3
30.35	21.2179	6.9239	5.1353	3
30.4	21.2083	6.5839	5.1096	3
30.45	21.1988	6.8144	5.0946	3
30.5	21.1882	6.9473	5.0926	3
30.55	21.1781	6.5021	5.0851	3
30.6	21.168	6.888	5.0674	3
30.65	21.1579	6.1488	5.0576	3
30.7	21.1479	6.6463	5.0426	3
30.75	21.1378	6.2876	5.0539	3
30.8	21.1276	6.2782	5.0674	3
30.85	21.1182	6.1214	5.0819	3
30.9	21.1075	6.4629	5.0917	3
30.95	21.0968	6.2041	5.0942	3
31	21.0865	6.0146	5.1116	3
31.05	21.0757	6.2253	5.1023	3
31.1	21.0649	5.8847	5.0984	3
31.15	21.0544	5.719	5.0963	3
31.2	21.0443	5.754	5.1055	3
31.25	21.0333	6.1008	5.1085	3
31.3	21.0229	5.5831	5.0876	3
31.35	21.012	5.6933	5.0789	3
31.4	21.001	5.6867	5.0761	3
31.45	20.99	5.565	5.0695	3
31.5	20.9789	5.5096	5.0618	3
31.55	20.968	5.5154	5.0652	3
31.6	20.9571	5.2694	5.064	3
31.65	20.9461	5.2003	5.078	3
31.7	20.9351	5.3706	5.0791	3
31.75	20.9234	5.1003	5.0576	4
31.8	20.9116	5.648	5.0726	4
31.85	20.8998	4.7909	5.0829	4
31.9	20.8889	5.1729	5.088	4
31.95	20.877	5.2449	5.0801	4
32	20.865	4.7694	5.0755	4
32.05	20.854	4.8434	5.0774	4
32.1	20.8424	5.1152	5.0735	4
32.15	20.831	4.6904	5.0702	4
32.2	20.8201	5.0722	5.08	4
32.25	20.8083	4.7761	5.0955	4
32.3	20.7974	4.7958	5.0912	4
32.35	20.7861	4.6976	5.0899	4
32.4	20.7748	4.9667	5.0899	4
32.45	20.7636	4.4921	5.0812	4
32.5	20.7531	4.7125	5.0812	4
32.55	20.7415	4.6996	5.0676	4
32.6	20.7312	4.6928	5.0654	4
32.65	20.72	4.5025	5.0818	4
32.7	20.7096	4.7498	5.0813	4
32.75	20.6986	4.4038	5.0558	4
32.8	20.6886	4.1639	5.0566	4
32.85	20.6778	5.0548	5.0641	4
32.9	20.6666	4.3625	5.066	4
32.95	20.6572	4.0835	5.0629	4
33	20.6473	4.452	5.0584	4
33.05	20.636	4.6911	5.0473	4
33.1	20.6264	3.7847	5.0599	4
33.15	20.6167	4.3109	5.0804	4
33.2	20.6055	4.6073	5.0789	4
33.25	20.5956	3.8597	5.0727	4
33.3	20.5863	4.2368	5.0756	4
33.35	20.5756	4.4395	5.0729	4
33.4	20.5664	3.637	5.066	4
33.45	20.557	4.406	5.0664	4
33.5	20.5466	4.1526	5.0764	4
33.55	20.5369	4.2475	5.0983	4
33.6	20.5274	3.8131	5.1105	4
33.65	20.517	4.7565	5.1012	4
33.7	20.507	3.7764	5.1104	4
33.75	20.4989	3.6966	5.0976	4
33.8	20.4888	4.1315	5.0796	4
33.85	20.4791	4.168	5.0872	4
33.9	20.4696	3.6048	5.0975	4
33.95	20.4597	4.4559	5.0938	4
34	20.4503	3.5499	5.1157	4
34.05	20.441	4.0648	5.1239	4
34.1	20.4311	4.3385	5.0946	4
34.15	20.4219	3.4813	5.0726	4
34.2	20.4127	4.0771	5.0819	4
34.25	20.4028	4.2273	5.0836	4
34.3	20.3924	4.1222	5.0856	4
34.35	20.3838	3.6962	5.0922	4
34.4	20.3742	4.2411	5.0867	4
34.45	20.3649	3.7015	5.0942	4
34.5	20.3567	3.5978	5.103	4
34.55	20.3468	4.1623	5.0861	4
34.6	20.3377	3.4478	5.1094	4
34.65	20.3294	3.4988	5.1201	4
34.7	20.3204	3.9204	5.1032	4
34.75	20.3112	3.4578	5.0971	4
34.8	20.303	3.6712	5.1138	4
34.85	20.294	3.494	5.1103	4
34.9	20.2856	3.7171	5.0972	4
34.95	20.2764	3.6983	5.0964	4
35	20.2676	3.5975	5.0853	4
35.05	20.2586	3.769	5.0726	4
35.1	20.2505	3.2816	5.0896	4
35.15	20.2421	3.5676	5.0814	4
35.2	20.2331	3.7164	5.0918	4
35.25	20.2249	3.1119	5.0897	4
35.3	20.2167	3.4476	5.0848	4
35.35	20.2075	3.902	5.0904	4
35.4	20.1988	3.0924	5.0901	4
35.45	20.1913	3.3783	5.0969	4
35.5	20.1824	3.7441	5.1008	4
35.55	20.1743	3.0802	5.0845	4
35.6	20.1665	3.3289	5.0933	4
35.65	20.1579	3.5931	5.1037	4
35.7	20.1493	3.3927	5.09	4
35.75	20.1418	3.2592	5.0948	4
35.8	20.1335	3.2803	5.0831	4
35.85	20.1247	3.6992	5.0854	4
35.9	20.1165	3.0975	5.0878	4
35.95	20.1087	3.3654	5.0915	4
36	20.1004	3.4102	5.0817	4
36.05	20.0926	2.9784	5.0741	4
36.1	20.0846	3.7605	5.0807	4
36.15	20.0758	3.2417	5.0849	4
36.2	20.0686	2.8467	5.0763	4
36.25	20.0609	3.3674	5.089	4
36.3	20.0519	3.7134	5.0835	4
36.35	20.044	2.9716	5.0827	4
36.4	20.0362	3.0941	5.0853	4
36.45	20.0288	3.0279	5.0807	4
36.5	20.02	3.7647	5.0698	4
36.55	20.0121	2.7733	5.0852	4
36.6	20.0044	3.1993	5.1002	4
36.65	19.9961	3.5824	5.0954	4
36.7	19.9885	2.7554	5.0796	4
36.75	19.9817	2.8712	5.0967	4
36.8	19.9736	3.6059	5.1031	4
36.85	19.965	3.2543	5.0966	4
36.9	19.9574	2.9442	5.0802	4
36.95	19.9501	3.0484	5.0903	4
37	19.9411	3.8073	5.0912	4
37.05	19.9336	2.4999	5.078	4
37.1	19.927	3.0603	5.0683	4
37.15	19.9186	3.4767	5.0734	4
37.2	19.9113	2.5585	5.0809	4
37.25	19.9048	2.9677	5.0888	4
37.3	19.8963	3.6628	5.0855	4
37.35	19.8887	2.8825	5.076	4
37.4	19.8815	2.9032	5.0815	4
37.45	19.8737	3.2066	5.0767	4
37.5	19.8664	2.679	5.092	4
37.55	19.859	3.1537	5.0827	4
37.6	19.8522	2.7854	5.0679	4
37.65	19.8445	3.1778	5.0784	4
37.7	19.8377	2.8655	5.0786	4
37.75	19.8305	2.7979	5.0949	4
37.8	19.8232	3.0573	5.0905	4
37.85	19.8161	2.7852	5.0701	4
37.9	19.8088	2.9307	5.0707	4
37.95	19.8016	3.0935	5.0797	4
38	19.7945	2.5488	5.0722	4
38.05	19.7879	2.9156	5.0643	4
38.1	19.7802	2.9539	5.0787	4
38.15	19.7728	3.0442	5.0799	4
38.2	19.7657	2.7455	5.0723	4
38.25	19.7585	2.9764	5.0827	4
38.3	19.7512	2.8906	5.0992	4
38.35	19.7441	2.5381	5.1007	4
38.4	19.7374	2.9624	5.0931	4
38.45	19.7304	2.7266	5.0656	4
38.5	19.7228	3.0446	5.0782	4
38.55	19.7161	2.6472	5.0852	4
38.6	19.7088	2.7492	5.0786	4
38.65	19.7018	2.9282	5.0767	4
38.7	19.6946	2.9857	5.0818	4
38.75	19.6866	3.1481	5.0884	4
38.8	19.6801	2.574	5.0962	4
38.85	19.673	3.0602	5.0939	4
38.9	19.6648	3.1893	5.0833	4
38.95	19.6582	2.4673	5.0871	4
39	19.6505	3.6274	5.0714	4
39.05	19.6426	2.6864	5.0639	4
39.1	19.6359	2.8677	5.0683	4
39.15	19.6278	3.1127	5.0682	4
39.2	19.6204	2.9857	5.0808	4
39.25	19.6137	2.7298	5.0774	4
39.3	19.6066	3.0604	5.0808	4
39.35	19.5993	2.9584	5.0915	4
39.4	19.5919	2.7731	5.0875	4
39.45	19.585	2.8077	5.0767	4
39.5	19.5778	3.0065	5.0739	4
39.55	19.57	3.3455	5.0846	4
39.6	19.5629	2.5891	5.0782	4
39.65	19.5558	2.8287	5.0823	4
39.7	19.5483	3.244	5.0795	4
39.75	19.5407	2.8519	5.0839	4
39.8	19.5338	3.0427	5.0879	4
39.85	19.5257	3.1975	5.0772	4
39.9	19.5186	2.7493	5.0932	4
39.95	19.511	3.2794	5.0971	4
40	19.5037	2.784	5.0849	4
40.05	19.4963	3.126	5.0788	4
40.1	19.4889	2.9736	5.0832	4
40.15	19.4811	3.3867	5.0988	4
40.2	19.4732	2.69	5.0875	4
40.25	19.4655	3.489	5.0746	4
40.3	19.458	2.7488	5.0804	4
40.35	19.4504	3.0974	5.0759	4
40.4	19.4424	3.2293	5.0893	4
40.45	19.435	2.8594	5.1061	4
40.5	19.4279	2.9572	5.0921	4
40.55	19.42	3.3765	5.0999	4
40.6	19.4116	2.8361	5.1002	4
40.65	19.4053	2.6951	5.079	4
40.7	19.3973	3.4932	5.083	4
40.75	19.3891	3.2276	5.0866	4
40.8	19.382	2.6242	5.0832	4
40.85	19.3757	2.9456	5.0727	4
40.9	19.3669	3.4403	5.0784	4
40.95	19.3598	2.6956	5.0763	4
41	19.3528	2.8602	5.0689	4
41.05	19.3449	3.3487	5.0785	4
41.1	19.3372	2.897	5.085	4
41.15	19.3296	3.0525	5.075	4
41.2	19.3225	2.8956	5.0853	4
41.25	19.3147	3.0336	5.075	4
41.3	19.307	3.296	5.0749	4
41.35	19.2998	2.422	5.0814	4
41.4	19.2929	3.2333	5.0636	4
41.45	19.2845	3.1882	5.0621	4
41.5	19.2775	2.5393	5.059	4
41.55	19.2709	2.9935	5.0603	4
41.6	19.263	3.1753	5.0822	4
41.65	19.2551	2.9785	5.0884	4
41.7	19.248	2.7967	5.0887	4
41.75	19.2397	3.2363	5.0666	4
41.8	19.2328	2.8148	5.0572	4
41.85	19.2252	2.8876	5.0685	4
41.9	19.218	3.1578	5.072	4
41.95	19.2102	2.8529	5.0736	4
42	19.203	3.1616	5.0756	4
42.05	19.1952	3.0574	5.0793	4
42.1	19.1878	3.0006	5.0852	4
42.15	19.1801	2.9826	5.0859	4
42.2	19.1724	2.9756	5.0871	4
42.25	19.1649	3.0796	5.0861	4
42.3	19.1578	2.831	5.0896	4
42.35	19.1507	2.9083	5.094	4
42.4	19.1428	3.2721	5.1023	4
42.45	19.1349	3.0635	5.1107	4
42.5	19.1282	2.4781	5.1082	4
42.55	19.1199	3.6465	5.1035	4
42.6	19.1131	2.2677	5.1018	4
42.65	19.1061	2.9916	5.0907	4
42.7	19.0977	3.6135	5.0904	4
42.75	19.0912	1.9226	5.0857	4
42.8	19.0845	3.5207	5.0736	4
42.85	19.0758	3.1656	5.0986	4
42.9	19.0686	2.6176	5.1126	4
42.95	19.0621	2.9251	5.1047	4
43	19.0532	3.5393	5.1081	4
43.05	19.0453	2.7486	5.1147	4
43.1	19.0397	2.0943	5.1196	4
43.15	19.032	3.7341	5.1091	4
43.2	19.0234	2.9268	5.0966	4
43.25	19.0178	2.0193	5.074	4
43.3	19.0105	3.607	5.0695	4
43.35	19.0011	3.4859	5.0788	4
43.4	18.9949	1.9908	5.0766	4
43.45	18.9884	3.1033	5.0745	4
43.5	18.979	4.0121	5.1	4
43.55	18.9715	2.044	5.0949	4
43.6	18.9658	2.8175	5.1017	4
43.65	18.9569	3.6798	5.113	4
43.7	18.9487	2.9402	5.0998	4
43.75	18.9426	2.0298	5.0844	4
43.8	18.935	3.8	5.0753	4
43.85	18.9259	3.3858	5.0753	4
43.9	18.92	1.9254	5.0773	4
43.95	18.9125	3.6573	5.0687	4
44	18.9045	2.9621	5.085	4
44.05	18.8973	2.5875	5.1049	4
44.1	18.8903	3.0691	5.0913	4
44.15	18.8824	2.9977	5.0857	4
44.2	18.8756	2.6799	5.0954	4
44.25	18.8697	2.647	5.1055	4
44.3	18.8606	3.6714	5.0974	4
44.35	18.854	2.2076	5.1035	4
44.4	18.8472	3.1258	5.1118	4
44.45	18.8377	3.7797	5.1019	4
44.5	18.8313	1.9715	5.0933	4
44.55	18.8258	2.3797	5.0932	4
44.6	18.8174	4.0116	5.0991	4
44.65	18.8092	2.4015	5.1144	4
44.7	18.8036	2.4551	5.112	4
44.75	18.7955	3.8622	5.1118	4
44.8	18.7868	2.8877	5.127	4
44.85	18.7814	1.9093	5.1279	4
44.9	18.7735	3.885	5.1242	4
44.95	18.764	3.2272	5.1148	4
45	18.7586	1.922	5.1243	4
45.05	18.7513	3.6387	5.1255	4
45.1	18.7421	3.5299	5.1034	4
45.15	18.7363	1.6077	5.1066	4
45.2	18.7292	3.6881	5.1124	4
45.25	18.7199	3.4186	5.1101	4
45.3	18.7135	1.9757	5.1062	4
45.35	18.7066	3.3997	5.1068	4
45.4	18.6977	3.3149	5.1031	4
45.45	18.6912	2.1595	5.1119	4
45.5	18.685	2.8522	5.1129	4
45.55	18.6767	3.2934	5.1045	4
45.6	18.6696	2.5077	5.0937	4
45.65	18.6634	2.5036	5.1117	4
45.7	18.6555	3.4298	5.1228	4
45.75	18.6482	2.5181	5.1306	4
45.8	18.642	2.4812	5.1369	4
45.85	18.6346	3.1926	5.122	4
45.9	18.627	2.5888	5.1143	4
45.95	18.6211	2.1787	5.1162	4
46	18.614	3.3075	5.1018	4
46.05	18.6056	2.9353	5.0832	4
46.1	18.6	1.8061	5.0814	4
46.15	18.5935	3.3375	5.0872	4
46.2	18.5849	3.0428	5.1088	4
46.25	18.5795	1.8953	5.1125	4
46.3	18.5727	3.015	5.1002	4
46.35	18.5642	3.2459	5.0919	4
46.4	18.5581	1.7942	5.0955	4
46.45	18.5525	2.8631	5.0911	4
46.5	18.5443	3.155	5.0979	4
46.55	18.5371	2.4754	5.1077	4
46.6	18.5311	2.3577	5.1028	4
46.65	18.5242	2.9167	5.1075	4
46.7	18.5162	2.9467	5.1142	4
46.75	18.5105	2.1213	5.1185	4
46.8	18.5037	2.8784	5.1131	4
46.85	18.4962	3.0945	5.112	4
46.9	18.4896	2.0451	5.1284	4
46.95	18.4831	2.9372	5.1171	4
47	18.4759	2.7426	5.1106	4
47.05	18.4694	2.4882	5.1052	4
47.1	18.463	2.6021	5.1099	4
47.15	18.4555	3.0327	5.1248	4
47.2	18.4487	2.3814	5.1134	4
47.25	18.4421	2.7688	5.1229	4
47.3	18.4346	2.8695	5.1193	4
47.35	18.4288	2.0388	5.1106	4
47.4	18.4219	2.9699	5.0994	4
47.45	18.4141	2.9785	5.1045	4
47.5	18.408	2.0129	5.1112	4
47.55	18.4016	2.8748	5.1106	4
47.6	18.394	2.9006	5.1072	4
47.65	18.3872	2.5611	5.1107	4
47.7	18.3804	2.7121	5.1166	4
47.75	18.3741	2.4528	5.1202	4
47.8	18.3671	2.7224	5.1157	4
47.85	18.3605	2.4097	5.1103	4
47.9	18.3531	2.9889	5.1097	4
47.95	18.3463	2.3557	5.1032	4
48	18.3395	2.8788	5.097	4
48.05	18.3332	2.0476	5.0956	4
48.1	18.3271	2.745	5.0986	4
48.15	18.3194	3.2489	5.0894	4
48.2	18.3122	2.4558	5.0845	4
48.25	18.3062	2.4678	5.0885	4
48.3	18.2995	2.5938	5.1059	4
48.35	18.2921	2.9132	5.1227	4
48.4	18.2856	2.5033	5.1042	4
48.45	18.2792	2.3245	5.1147	4
48.5	18.2723	3.2003	5.1214	4
48.55	18.2645	2.6568	5.1095	4
48.6	18.258	2.5128	5.1065	4
48.65	18.2514	2.5579	5.1084	4
48.7	18.2439	2.9126	5.1192	4
48.75	18.2371	2.521	5.1149	4
48.8	18.2307	2.7019	5.1023	4
48.85	18.2237	2.7956	5.1088	4
48.9	18.2166	2.6583	5.1155	4
48.95	18.21	2.4543	5.117	4
49	18.2034	2.6796	5.1195	4
49.05	18.1959	3.0845	5.1111	4
49.1	18.1891	2.5042	5.1165	4
49.15	18.1824	2.6652	5.1236	4
49.2	18.1752	2.7515	5.1188	4
49.25	18.1681	2.7962	5.1247	4
49.3	18.1611	2.5462	5.116	4
49.35	18.1542	2.8202	5.1127	4
49.4	18.1472	2.726	5.1099	4
49.45	18.1402	2.89	5.1104	4
49.5	18.1336	2.4372	5.1212	4
49.55	18.1268	2.7491	5.1199	4
49.6	18.1197	2.7576	5.1139	4
49.65	18.1128	2.5371	5.1038	4
49.7	18.1058	2.8073	5.0967	4
49.75	18.0982	3.0008	5.0969	4
49.8	18.0919	2.1767	5.1092	4
49.85	18.0853	3.0933	5.1204	4
49.9	18.0773	2.8096	5.1058	4
49.95	18.0714	2.0304	5.0974	4
50	18.0649	2.9812	5.1158	4
50.05	18.0564	3.1953	5.1198	4
50.1	18.0498	2.41	5.0966	4
50.15	18.0435	2.3986	5.0905	4
50.2	18.036	3.1986	5.1063	4
50.25	18.0291	2.2976	5.1255	4
50.3	18.0225	2.5964	5.1168	4
50.35	18.0148	3.3213	5.1136	4
50.4	18.0074	2.5085	5.1213	4
50.45	18.0012	2.5077	5.1325	4
50.5	17.994	3.1148	5.1371	4
50.55	17.9859	2.8419	5.117	4
50.6	17.9801	2.1632	5.1072	4
50.65	17.9734	2.9455	5.1173	4
50.7	17.9659	2.9647	5.1128	4
50.75	17.9592	2.2722	5.1329	4
50.8	17.9522	3.1759	5.1427	4
50.85	17.9441	2.8712	5.1386	4
50.9	17.9377	2.3143	5.126	4
50.95	17.9306	3.0414	5.0986	4
51	17.9233	2.4954	5.106	4
51.05	17.9171	2.5274	5.1194	4
51.1	17.9099	2.9319	5.101	4
51.15	17.9025	2.8399	5.0973	4
51.2	17.8966	2.1299	5.1146	4
51.25	17.8893	3.2562	5.1222	4
51.3	17.8818	2.4238	5.1321	4
51.35	17.8756	2.4706	5.1222	4
51.4	17.8684	2.873	5.1054	4
51.45	17.8612	2.8518	5.0949	4
51.5	17.8549	2.1364	5.1117	4
51.55	17.8482	2.9095	5.1255	4
51.6	17.8411	2.5059	5.116	4
51.65	17.8343	2.6241	5.1143	4
51.7	17.8276	2.5963	5.1097	4
51.75	17.8205	2.8507	5.1176	4
51.8	17.8137	2.2401	5.1083	4
51.85	17.8079	2.4287	5.0949	4
51.9	17.8007	2.8411	5.0967	4
51.95	17.7941	2.3652	5.0897	4
52	17.7883	2.3748	5.0869	4
52.05	17.7818	2.9071	5.1114	4
52.1	17.7748	2.7065	5.1039	4
52.15	17.7691	1.9412	5.1047	4
52.2	17.7633	2.3894	5.1052	4
52.25	17.756	3.0126	5.1018	4
52.3	17.7499	1.8299	5.1066	4
52.35	17.7443	2.483	5.098	4
52.4	17.7365	3.0863	5.1085	4
52.45	17.7307	1.5823	5.1119	4
52.5	17.7258	2.3418	5.0933	4
52.55	17.7183	2.697	5.0949	4
52.6	17.7118	2.2997	5.0902	4
52.65	17.7072	1.5183	5.0906	4
52.7	17.7008	2.9108	5.1086	4
52.75	17.6947	2.0212	5.1091	4
52.8	17.6891	1.8048	5.1084	4
52.85	17.6839	2.373	5.0985	4
52.9	17.677	2.3501	5.1057	4
52.95	17.6717	2.0132	5.0988	4
53	17.667	1.718	5.0814	4
53.05	17.6606	2.5744	5.079	4
53.1	17.6544	1.9715	5.0757	4
53.15	17.6498	1.4748	5.0708	4
53.2	17.6439	2.5961	5.0879	4
53.25	17.6385	1.7365	5.1004	4
53.3	17.6336	1.6805	5.1011	4
53.35	17.6285	2.4302	5.1107	4
53.4	17.6224	1.754	5.1046	4
53.45	17.6178	1.8739	5.0925	4
53.5	17.6126	1.757	5.0869	4
53.55	17.607	2.1503	5.109	4
53.6	17.602	1.6795	5.1188	4
53.65	17.5975	1.5356	5.1056	4
53.7	17.5922	2.1485	5.0894	4
53.75	17.5874	1.5488	5.0735	4
53.8	17.5826	1.8486	5.0588	4
53.85	17.5775	1.7303	5.0618	4
53.9	17.5726	1.7924	5.0737	4
53.95	17.5677	1.7583	5.0842	4
54	17.563	1.4895	5.082	4
54.05	17.5577	2.0177	5.0939	4
54.1	17.553	1.5943	5.1008	4
54.15	17.548	1.7409	5.0804	4
54.2	17.5442	1.1847	5.0795	4
54.25	17.5392	1.8516	5.0817	4
54.3	17.5347	1.5913	5.0871	4
54.35	17.5308	1.1634	5.0987	4
54.4	17.5255	2.4714	5.0879	4
54.45	17.5205	1.0884	5.1022	4
54.5	17.5172	1.3833	5.1159	4
54.55	17.5127	1.7992	5.0996	4
54.6	17.5081	1.5895	5.0972	4
54.65	17.5038	1.5654	5.0814	4
54.7	17.4996	1.4963	5.0736	4
54.75	17.4948	1.6108	5.0894	4
54.8	17.4902	1.7264	5.095	4
54.85	17.4858	1.4953	5.0948	4
54.9	17.4808	2.0533	5.0844	4
54.95	17.4766	1.1103	5.0873	4
55	17.4728	1.5131	5.0945	4
55.05	17.4676	2.0291	5.0655	4
55.1	17.4627	1.5344	5.0714	4
55.15	17.4587	1.5996	5.098	4
55.2	17.4529	2.1517	5.0926	4
55.25	17.4482	1.6361	5.1024	4
55.3	17.4434	1.786	5.0844	4
55.35	17.4383	2.1135	5.0842	4
55.4	17.4331	1.7396	5.0857	4
55.45	17.4288	1.6903	5.0911	4
55.5	17.4236	1.9991	5.0919	4
55.55	17.4178	2.2411	5.0896	4
55.6	17.4135	1.4046	5.1093	4
55.65	17.4083	2.29	5.1124	4
55.7	17.4021	2.1196	5.0846	4
55.75	17.3976	1.3084	5.1058	4
55.8	17.393	2.2441	5.1234	4
55.85	17.387	1.9863	5.1071	4
55.9	17.3828	1.3149	5.0903	4
55.95	17.3777	2.2082	5.0822	4
56	17.3716	2.4206	5.0864	4
56.05	17.3658	1.9312	5.1056	4
56.1	17.3619	1.3051	5.0937	4
56.15	17.3556	2.8662	5.1011	4
56.2	17.35	1.7574	5.1095	4
56.25	17.3455	1.4534	5.1009	4
56.3	17.3404	2.5792	5.0889	4
56.35	17.3341	2.1324	5.1019	4
56.4	17.3289	1.9134	5.0998	4
56.45	17.3236	1.9571	5.0923	4
56.5	17.318	2.1729	5.101	4
56.55	17.3119	2.3182	5.1135	4
56.6	17.3062	1.907	5.1231	4
56.65	17.3004	2.5358	5.1174	4
56.7	17.2944	1.7812	5.1052	4
56.75	17.2894	2.0507	5.1084	4
56.8	17.283	2.5703	5.1039	4
56.85	17.2764	2.4244	5.0936	4
56.9	17.2717	1.3527	5.1144	4
56.95	17.2663	2.825	5.1109	4
57	17.2594	2.3647	5.1072	4
57.05	17.2548	1.5728	5.1192	4
57.1	17.2484	2.9767	5.1267	4
57.15	17.2415	2.228	5.1253	4
57.2	17.236	1.8348	5.1136	4
57.25	17.231	2.3291	5.1171	4
57.3	17.2245	2.5237	5.1139	4
57.35	17.2189	2.0745	5.114	4
57.4	17.2131	2.1488	5.1207	4
57.45	17.2067	2.5298	5.0955	4
57.5	17.2002	2.4581	5.1088	4
57.55	17.1949	1.816	5.1218	4
57.6	17.1891	2.7919	5.1156	4
57.65	17.182	2.4571	5.1124	4
57.7	17.1766	1.9082	5.1221	4
57.75	17.1709	2.332	5.1192	4
57.8	17.164	2.5596	5.1058	4
57.85	17.1579	2.227	5.085	4
57.9	17.1524	2.0771	5.0892	4
57.95	17.1457	2.7813	5.1001	4
58	17.139	2.1255	5.0974	4
58.05	17.1339	2.0529	5.1081	4
58.1	17.1276	2.5024	5.1006	4
58.15	17.1214	2.3748	5.092	4
58.2	17.1158	2.0303	5.0817	4
58.25	17.1106	2.1502	5.0883	4
58.3	17.1029	3.0677	5.1059	4
58.35	17.0967	2.0025	5.1083	4
58.4	17.0914	2.1628	5.0996	4
58.45	17.085	2.6872	5.09	4
58.5	17.0782	2.4409	5.0968	4
58.55	17.073	1.6994	5.0976	4
58.6	17.0666	2.7993	5.1049	4
58.65	17.059	2.6365	5.1144	4
58.7	17.0528	2.1599	5.1135	4
58.75	17.0477	1.9434	5.0997	4
58.8	17.0402	3.2151	5.1008	4
58.85	17.0336	2.1171	5.0968	4
58.9	17.0282	2.0527	5.0863	4
58.95	17.0223	2.4642	5.0809	4
59	17.015	2.8437	5.0985	4
59.05	17.0094	1.5859	5.1173	4
59.1	17.0034	2.8446	5.1072	4
59.15	16.9957	2.7887	5.098	4
59.2	16.9905	1.604	5.0942	4
59.25	16.9849	2.7451	5.1062	4
59.3	16.9776	2.6096	5.1311	4
59.35	16.9717	1.9564	5.1258	4
59.4	16.9666	2.2717	5.1343	4
59.45	16.9598	2.4367	5.1395	4
59.5	16.9542	2.0943	5.1219	4
59.55	16.9475	2.7139	5.1225	4
59.6	16.9409	2.4457	5.1288	4
59.65	16.9348	2.3684	5.1237	4
59.7	16.929	1.99	5.1187	4
59.75	16.9232	2.366	5.1262	4
59.8	16.9165	2.6476	5.1337	4
59.85	16.91	2.0392	5.1232	4
59.9	16.9048	2.2284	5.121	4
59.95	16.8986	2.2121	5.1213	4
60	16.8934	1.9822	5.0962	4
60.05	16.8872	2.4946	5.0842	4
60.1	16.881	2.1928	5.086	4
60.15	16.8752	2.2803	5.0916	4
60.2	16.8689	2.137	5.1071	4
60.25	16.8629	2.3967	5.1132	4
60.3	16.8573	1.8524	5.1019	4
60.35	16.8514	2.3413	5.0885	4
60.4	16.8457	2.1539	5.0837	4
60.45	16.8395	2.0703	5.0926	4
60.5	16.8341	2.059	5.1001	4
60.55	16.8285	2.1915	5.1029	4
60.6	16.8226	2.0485	5.1016	4
60.65	16.8168	2.2874	5.0999	4
60.7	16.8112	1.9598	5.1077	4
60.75	16.8053	2.5742	5.0998	4
60.8	16.7994	1.5952	5.1105	4
60.85	16.7948	1.9053	5.119	4
60.9	16.7889	2.0761	5.1157	4
60.95	16.7832	2.1299	5.1066	4
61	16.7784	1.8904	5.1194	4
61.05	16.7726	2.0104	5.1186	4
61.1	16.7674	1.9115	5.121	4
61.15	16.7618	1.9137	5.1254	4
61.2	16.7564	1.9448	5.12	4
61.25	16.7516	2.0154	5.1126	4
61.3	16.7455	2.0982	5.114	4
61.35	16.7415	1.1092	5.1221	4
61.4	16.7367	2.1944	5.0984	4
61.45	16.7301	2.3499	5.0994	4
61.5	16.7259	1.1408	5.114	4
61.55	16.7207	2.3359	5.0933	4
61.6	16.7147	2.0326	5.1069	4
61.65	16.7109	1.1576	5.1329	4
61.7	16.7063	2.0883	5.1333	4
61.75	16.7006	2.1404	5.1279	4
61.8	16.6953	1.6296	5.1224	4
61.85	16.6909	1.5746	5.1274	4
61.9	16.6856	2.1049	5.1242	4
61.95	16.6798	2.2236	5.1291	4
62	16.6754	1.1109	5.1288	4
62.05	16.6711	1.8487	5.126	4
62.1	16.665	2.4324	5.1376	4
62.15	16.6596	1.5717	5.1441	4
62.2	16.6563	1.2385	5.1318	4
62.25	16.6506	2.5044	5.1297	4
62.3	16.6446	1.9363	5.1417	4
62.35	16.6408	0.8375	5.1433	4
62.4	16.636	2.3045	5.1418	4
62.45	16.6298	2.179	5.1625	4
62.5	16.6256	1.1669	5.1739	4
62.55	16.6216	1.9396	5.1584	4
62.6	16.616	1.9013	5.1462	4
62.65	16.6109	1.6305	5.1467	4
62.7	16.6066	1.6409	5.1405	4
62.75	16.6009	2.1419	5.1439	4
62.8	16.5953	1.8954	5.146	4
62.85	16.591	1.2909	5.1322	4
62.9	16.5859	1.9875	5.1192	4
62.95	16.5813	1.8472	5.1312	4
63	16.576	1.3955	5.1389	4
63.05	16.5716	1.9074	5.1344	4
63.1	16.5664	1.514	5.1253	4
63.15	16.5619	1.8712	5.1103	4
63.2	16.5573	1.6895	5.1167	4
63.25	16.5523	1.81	5.1469	4
63.3	16.5471	1.9069	5.1627	4
63.35	16.5426	1.4975	5.1647	4
63.4	16.5372	2.1459	5.1588	4
63.45	16.5322	1.6863	5.1518	4
63.5	16.5273	1.5202	5.1536	4
63.55	16.5223	2.0059	5.1383	4
63.6	16.5173	1.5493	5.1226	4
63.65	16.5129	1.5543	5.1061	4
63.7	16.5076	2.3481	5.1059	4
63.75	16.5029	1.2501	5.1268	4
63.8	16.4977	2.1066	5.1378	4
63.85	16.4922	1.9647	5.1427	4
63.9	16.4875	1.1552	5.1389	4
63.95	16.4836	1.9018	5.1304	4
64	16.4781	1.967	5.1419	4
64.05	16.4732	1.3468	5.1385	4
64.1	16.4695	1.8819	5.132	4
64.15	16.4641	1.7311	5.1331	4
64.2	16.4594	1.7368	5.1253	4
64.25	16.4552	1.5763	5.127	4
64.3	16.4494	2.0172	5.1206	4
64.35	16.4446	1.8064	5.1118	4
64.4	16.4405	1.367	5.1074	4
64.45	16.4352	2.1635	5.1032	4
64.5	16.4307	1.4319	5.1222	4
64.55	16.4259	1.4966	5.1231	4
64.6	16.4219	1.5628	5.1104	4
64.65	16.4166	1.8084	5.1191	4
64.7	16.4114	1.7797	5.1197	4
64.75	16.4073	1.4932	5.1181	4
64.8	16.4022	1.9729	5.1278	4
64.85	16.3975	1.6541	5.1295	4
64.9	16.3929	1.6402	5.1454	4
64.95	16.3877	2.1611	5.1507	4
65	16.3832	1.1391	5.1469	4
65.05	16.3792	1.712	5.1302	4
65.1	16.3737	2.1142	5.1283	4
65.15	16.369	1.3563	5.1383	4
65.2	16.3648	1.7076	5.1321	4
65.25	16.3593	2.1264	5.1279	4
65.3	16.354	1.8089	5.1244	4
65.35	16.3496	1.3352	5.1279	4
65.4	16.345	1.7957	5.1205	4
65.45	16.3395	1.8982	5.1214	4
65.5	16.3357	1.1687	5.1191	4
65.55	16.3306	2.3138	5.1239	4
65.6	16.3249	1.7511	5.1292	4
65.65	16.3211	1.1545	5.1243	4
65.7	16.3164	2.0974	5.1309	4
65.75	16.3111	1.9738	5.1309	4
65.8	16.3066	1.3686	5.1437	4
65.85	16.3019	1.9962	5.1327	4
65.9	16.2967	1.5555	5.1318	4
65.95	16.2926	1.7094	5.1453	4
66	16.2877	1.7007	5.1424	4
66.05	16.2819	2.201	5.1479	4
66.1	16.2777	1.2831	5.1387	4
66.15	16.2729	2.141	5.1422	4
66.2	16.2678	1.8304	5.1353	4
66.25	16.2629	1.7309	5.1338	4
66.3	16.2583	1.4467	5.1298	4
66.35	16.2533	2.1193	5.1121	4
66.4	16.2476	1.8196	5.1208	4
66.45	16.2435	1.4144	5.1499	4
66.5	16.2381	2.2019	5.1504	4
66.55	16.2323	2.0688	5.1437	4
66.6	16.2279	1.3387	5.1253	4
66.65	16.223	2.3028	5.1301	4
66.7	16.2174	1.7758	5.1539	4
66.75	16.2129	1.6275	5.1349	4
66.8	16.2081	1.8945	5.1206	4
